Repository: weber1158/eds-classification.jl

# 🪨 Algorithms for SEM-EDS Mineral Dust Classification

## 💡 About

This repository hosts several Julia-equivalent (or semi-equivalent) functions from the original [`eds-classification`](https://github.com/weber1158/eds-classification) repository. The Julia functions have been migrated here so that Julia users do not need to sift through the 80+ files in the original repository (which is mostly for MATLAB users).

If you want the MATLAB version of this repository, please see the File Exchange submission here: [![View my project on File Exchange](https://www.mathworks.com/matlabcentral/images/matlab-file-exchange.svg)](https://www.mathworks.com/matlabcentral/fileexchange/170771)

## 📖 Documentation
See the Jupyter Notebook or Markdown files in the [`docs`](https://github.com/weber1158/eds-classification.jl/tree/main/docs) folder for a short tutorial on how to use the software.

## 🎓 How to cite
<a href="https://joss.theoj.org/papers/c2564d4c44b4ee77c24ac32f7431a6b2">
</a>

Please use the information below for citing the software:

#### APA-like
Weber, Austin M., (2025). Algorithms for SEM-EDS mineral dust classification. _Journal of Open Source Software_, *10*(107), 7533, https://doi.org/10.21105/joss.07533

#### `BibTeX`:
```tex
@article{weber2025,
    author = {Weber, Austin M.},
    title = {Algorithms for {SEM-EDS} mineral dust classification},
    journal = {Journal of Open Source Software},
    volume = {10},
    number = {107},
    pages = {7533},
    year = {2025},
    DOI = {10.21105/joss.07533}
}
```

## 🚨 Disclaimer
Please note that `eds-classication.jl` is in development as an alternative to the original MATLAB repository, and as such it is not as robust as its counterpart. There are several functions that still need to be translated from MATLAB into Julia code. In addition, the machine learning algorithm in the Julia repository should not be considered homologous to the MATLAB version, but it is similar.

File: data/eds_atom_percents.csv (part 1 of 2)
MINERAL,GROUP,F,Na,Mg,Al,Si,P,S,Cl,K,Ca,Ti,Cr,Mn,Fe
Albite,Feldspar,5.806451613,25.16129032,0,18.06451613,47.74193548,0,1.290322581,0,1.290322581,0.64516129,0,0,0,0
Albite,Feldspar,1.19760479,24.5508982,0,19.76047904,52.69461078,0,0.598802395,0,1.19760479,0,0,0,0,0
Albite,Feldspar,4.724409449,25.98425197,0,18.8976378,48.81889764,0,0.787401575,0,0.787401575,0,0,0,0,0
Albite,Feldspar,3.555555556,26.66666667,0,18.22222222,48.44444444,0,1.777777778,0,1.333333333,0,0,0,0,0
Albite,Feldspar,0,19.73244147,0,20.40133779,57.85953177,0,0.668896321,0,1.003344482,0.334448161,0,0,0,0
Albite,Feldspar,1.877934272,22.53521127,0,19.71830986,53.99061033,0,0.938967136,0,0.938967136,0,0,0,0,0
Albite,Feldspar,4,26.22222222,0,18.22222222,47.55555556,0.444444444,2.222222222,0,1.333333333,0,0,0,0,0
Albite,Feldspar,5.607476636,26.1682243,0,18.69158879,46.72897196,0,1.869158879,0,0.934579439,0,0,0,0,0
Albite,Feldspar,2.97029703,25.74257426,0,18.81188119,50.4950495,0,0.99009901,0,0.99009901,0,0,0,0,0
Albite,Feldspar,5.701754386,27.63157895,0,17.54385965,45.1754386,0.438596491,2.192982456,0,1.315789474,0,0,0,0,0
Albite,Feldspar,4.191616766,26.34730539,0,18.56287425,48.50299401,0,1.19760479,0,1.19760479,0,0,0,0,0
Albite,Feldspar,8.163265306,27.04081633,1.020408163,16.83673469,42.85714286,0.510204082,1.530612245,0.510204082,1.530612245,0,0,0,0,0
Albite,Feldspar,5.813953488,26.1627907,0.581395349,18.02325581,45.93023256,0.581395349,1.162790698,0.581395349,1.162790698,0,0,0,0,0
Albite,Feldspar,3.333333333,24.16666667,0.416666667,18.75,50,0.416666667,0.833333333,0.416666667,1.25,0.416666667,0,0,0,0
Albite,Feldspar,2.230483271,23.79182156,0,19.33085502,52.41635688,0.371747212,0.743494424,0,1.115241636,0,0,0,0,0
Albite,Feldspar,6.542056075,25.23364486,0.46728972,17.75700935,45.79439252,0.46728972,1.401869159,0.46728972,1.401869159,0.46728972,0,0,0,0
Albite,Feldspar,5.154639175,25.77319588,0.515463918,18.04123711,47.42268041,0.515463918,1.030927835,0.515463918,1.030927835,0,0,0,0,0
Albite,Feldspar,0,22.52747253,0,20.32967033,55.49450549,0,0.549450549,0,1.098901099,0,0,0,0,0
Albite,Feldspar,1.724137931,23.70689655,0,19.39655172,52.15517241,0.431034483,0.862068966,0.431034483,1.293103448,0,0,0,0,0
Albite,Feldspar,0.689655172,23.10344828,0,19.65517241,53.79310345,0.344827586,0.689655172,0.344827586,1.379310345,0,0,0,0,0
Albite,Feldspar,4.6875,26.04166667,0,18.22916667,47.91666667,0.520833333,1.041666667,0.520833333,1.041666667,0,0,0,0,0
Albite,Feldspar,0.427350427,23.93162393,0.427350427,19.23076923,52.99145299,0.427350427,0.854700855,0.427350427,1.282051282,0,0,0,0,0
Albite,Feldspar,2.259887006,22.59887006,0,19.7740113,53.10734463,0.564971751,0.564971751,0,1.129943503,0,0,0,0,0
Albite,Feldspar,0,19.85294118,0,20.22058824,56.98529412,0.367647059,0.367647059,0,1.470588235,0.367647059,0.367647059,0,0,0
Albite,Feldspar,3.585657371,25.89641434,0.398406375,18.32669323,48.60557769,0.398406375,1.195219124,0.398406375,1.195219124,0,0,0,0,0
Albite,Feldspar,3.731343284,24.25373134,0.373134328,18.65671642,49.25373134,0.373134328,1.119402985,0.373134328,1.492537313,0.373134328,0,0,0,0
Albite,Feldspar,5.555555556,26.38888889,0,18.05555556,47.22222222,0.462962963,0.925925926,0.462962963,0.925925926,0,0,0,0,0
Albite,Feldspar,3.664921466,24.60732984,0.523560209,18.84816754,49.21465969,0.523560209,1.047120419,0.523560209,1.047120419,0,0,0,0,0
Albite,Feldspar,1.550387597,22.86821705,0,19.76744186,53.10077519,0.387596899,0.775193798,0.387596899,1.162790698,0,0,0,0,0
Albite,Feldspar,1.492537313,22.88557214,0,19.90049751,53.73134328,0.497512438,0.497512438,0,0.995024876,0,0,0,0,0
Albite,Feldspar,3.0651341,24.5210728,0.383141762,18.77394636,50.19157088,0.383141762,1.149425287,0.383141762,1.149425287,0,0,0,0,0
Albite,Feldspar,0,20.86092715,0,20.1986755,57.28476821,0,0.331125828,0,1.324503311,0,0,0,0,0
Albite,Feldspar,1.554404145,23.83419689,0,19.68911917,53.36787565,0,0.518134715,0,1.03626943,0,0,0,0,0
Albite,Feldspar,4.87804878,25.20325203,0,18.69918699,49.59349593,0,0.81300813,0,0.81300813,0,0,0,0,0
Albite,Feldspar,2.985074627,24.87562189,0.497512438,18.90547264,49.75124378,0.497512438,0.995024876,0.497512438,0.995024876,0,0,0,0,0
Albite,Feldspar,5.421686747,25.30120482,0.602409639,18.07228916,46.98795181,0.602409639,1.204819277,0.602409639,1.204819277,0,0,0,0,0
Albite,Feldspar,5.240174672,26.20087336,0.436681223,18.34061135,47.16157205,0.436681223,0.873362445,0.436681223,0.873362445,0,0,0,0,0
Albite,Feldspar,5.797101449,26.8115942,0,18.11594203,47.10144928,0.724637681,0.724637681,0,0.724637681,0,0,0,0,0
Albite,Feldspar,0,22.4025974,0,19.80519481,55.19480519,0.324675325,0.649350649,0.324675325,1.298701299,0,0,0,0,0
Albite,Feldspar,7.746478873,26.05633803,0.704225352,17.6056338,43.66197183,0.704225352,1.408450704,0.704225352,1.408450704,0,0,0,0,0
Albite,Feldspar,1.167315175,23.3463035,0,19.45525292,53.69649805,0.389105058,0.778210117,0,1.167315175,0,0,0,0,0
Albite,Feldspar,4.838709677,25,0.403225806,18.14516129,47.17741935,0.806451613,1.209677419,0.403225806,1.612903226,0.403225806,0,0,0,0
Albite,Feldspar,0.714285714,22.85714286,0,19.64285714,53.92857143,0.357142857,0.714285714,0.357142857,1.428571429,0,0,0,0,0
Albite,Feldspar,1.321585903,24.22907489,0,19.82378855,53.30396476,0,0.440528634,0,0.881057269,0,0,0,0,0
Albite,Feldspar,1.923076923,25,0.641025641,19.23076923,50.64102564,0.641025641,0.641025641,0,1.282051282,0,0,0,0,0
Albite,Feldspar,0,17.56097561,0,20.48780488,58.04878049,0,0.487804878,0,1.463414634,0.487804878,0.487804878,0.487804878,0.487804878,0
Albite,Feldspar,0,18.24104235,0,20.52117264,58.30618893,0,0.325732899,0.325732899,1.302931596,0.325732899,0.325732899,0.325732899,0,0
Albite,Feldspar,0.790513834,22.52964427,0,19.76284585,54.54545455,0.395256917,0.395256917,0,1.185770751,0.395256917,0,0,0,0
Albite,Feldspar,0,23.76237624,0,20.2970297,53.96039604,0,0.495049505,0,0.99009901,0,0,0,0,0.495049505
Albite,Feldspar,2.173913043,23.91304348,0.434782609,19.13043478,50.86956522,0.434782609,0.869565217,0.434782609,1.304347826,0.434782609,0,0,0,0
Albite,Feldspar,0,22.61484099,0,20.14134276,55.12367491,0.35335689,0.706713781,0,1.060070671,0,0,0,0,0
Albite,Feldspar,0,18.46153846,0,21.53846154,58.46153846,0,0,0,1.538461538,0,0,0,0,0
Albite,Feldspar,0,19.31818182,0,20.45454545,56.81818182,0,0.568181818,0,1.136363636,0.568181818,0.568181818,0.568181818,0,0
Albite,Feldspar,0,20.75471698,0,23.58490566,54.71698113,0,0,0,0.943396226,0,0,0,0,0
Albite,Feldspar,2.564102564,25.21367521,0,18.8034188,50.42735043,0.427350427,0.854700855,0.427350427,1.282051282,0,0,0,0,0
Albite,Feldspar,1.694915254,23.72881356,0.564971751,19.20903955,51.97740113,0.564971751,0.564971751,0.564971751,1.129943503,0,0,0,0,0
Albite,Feldspar,6.52173913,26.08695652,0,17.39130435,43.47826087,2.173913043,2.173913043,0,2.173913043,0,0,0,0,0
Albite,Feldspar,0.877192982,23.24561404,0,19.73684211,53.94736842,0.438596491,0.877192982,0,0.877192982,0,0,0,0,0
Albite,Feldspar,0,23.71134021,0,20.6185567,54.63917526,0,0,0,1.030927835,0,0,0,0,0
Albite,Feldspar,1.587301587,22.22222222,0,19.84126984,53.17460317,0,0.793650794,0,1.587301587,0.793650794,0,0,0,0
Albite,Feldspar,0,18.18181818,0,20.70707071,58.08080808,0,0,0,1.515151515,0.505050505,0.505050505,0.505050505,0,0
Apatite,Apatite,17.21721722,2.202202202,0.1001001,0,0.2002002,27.62762763,0.1001001,0.600600601,0,51.25125125,0.2002002,0.1001001,0.3003003,0.1001001
Apatite,Apatite,13.18681319,0.599400599,0,0,0.0999001,28.57142857,0.1998002,0.699300699,0,55.24475524,0.1998002,0.3996004,0.699300699,0.0999001
Apatite,Apatite,5.6,0.1,0,0.2,0.3,30,0,0.2,0,62.1,0.3,0.4,0.6,0.2
Apatite,Apatite,11.0667996,0.498504487,0,0,0.299102692,29.31206381,0.199401795,0.697906281,0,56.43070788,0.199401795,0.398803589,0.797607178,0.099700897
Apatite,Apatite,11.01101101,0.3003003,0,0,0.1001001,30.23023023,0.1001001,0.600600601,0,56.95695696,0.1001001,0.2002002,0.4004004,0
Apatite,Apatite,11.8,3.6,1.1,0.8,0.7,27.8,0.3,0.9,0,52,0.2,0.2,0.5,0.1
Apatite,Apatite,7.2,0.8,0.2,0.5,0.9,29.6,0.3,1,0,58.1,0.2,0.4,0.7,0.1
Apatite,Apatite,2.2,0,0,0.1,0,15.1,0,0.2,1,80.2,0.2,0.6,0.1,0.3
Apatite,Apatite,6.293706294,0,0,0,0.0999001,29.87012987,0.0999001,0.4995005,0,62.53746254,0.0999001,0.2997003,0.1998002,0
Apatite,Apatite,15.11511512,0.900900901,0,0,0.1001001,28.42842843,0.1001001,0.600600601,0,53.65365365,0.2002002,0.3003003,0.600600601,0
Apatite,Apatite,0,0,0,0,0,12.6,0,0,0.3,85.9,0.2,0.6,0.2,0.2
Apatite,Apatite,8.617234469,0,0,0,0.100200401,29.65931864,0.100200401,0.601202405,0,60.42084168,0.100200401,0.200400802,0.200400802,0
Apatite,Apatite,2.202202202,0,0,0,0.1001001,27.52752753,0.1001001,0.4004004,0.1001001,69.26926927,0.1001001,0.2002002,0,0
Apatite,Apatite,5.2,0,0,0,0,24.2,0,0.3,0,69.9,0.2,0.2,0,0
Apatite,Apatite,7.4,0,0,0,0.3,29.5,0.3,0.7,0,60.6,0.2,0.4,0.5,0.1
Apatite,Apatite,8.191808192,0,0,0,0.2997003,28.07192807,0.0999001,0.599400599,0,61.83816184,0.1998002,0.3996004,0.2997003,0
Apatite,Apatite,1.19760479,0,0,0,0,24.25149701,0,0.299401198,0.199600798,73.25349301,0.199600798,0.399201597,0.099800399,0.099800399
Apatite,Apatite,13.2,0.3,0,0,0.4,28.7,0.1,0.5,0,56.1,0.1,0.2,0.4,0
Apatite,Apatite,11.78821179,0.4995005,0,0,0.0999001,29.77022977,0.1998002,0.599400599,0,56.04395604,0.1998002,0.1998002,0.599400599,0
Apatite,Apatite,9.9,0.2,0,0,0.2,29.8,0.3,0.6,0,57.7,0.2,0.4,0.6,0.1
Apatite,Apatite,7.707707708,0,0,0,0.2002002,30.23023023,0.1001001,0.600600601,0,60.96096096,0.1001001,0.1001001,0,0
Apatite,Apatite,9.50950951,0.1001001,0,0,0.3003003,29.52952953,0.2002002,0.600600601,0,58.85885886,0.1001001,0.3003003,0.500500501,0
Apatite,Apatite,10.68931069,0.799200799,0,0.1998002,0.3996004,29.47052947,0.1998002,0.699300699,0,55.94405594,0.1998002,0.3996004,0.899100899,0.0999001
Apatite,Apatite,8.5,0.1,0,0,0.2,29.7,0.2,0.6,0,60.2,0.1,0.2,0.2,0
Apatite,Apatite,8.4,0,0,0,0.2,30.1,0.1,0.6,0,60,0.1,0.3,0.2,0
Apatite,Apatite,3.3,0,0,0,0.2,27.8,0.3,0.6,0.1,66.2,0.3,0.6,0.5,0.1
Apatite,Apatite,10.6,0.1,0,0,0.1,29.4,0.1,0.6,0,58.3,0.2,0.2,0.4,0
Apatite,Apatite,8.4,0,0,0,0.2,29.8,0.2,0.6,0,60.1,0.1,0.3,0.3,0
Apatite,Apatite,10.91091091,0.2002002,0,0,0.1001001,29.92992993,0.1001001,0.600600601,0,57.45745746,0.1001001,0.3003003,0.3003003,0
Apatite,Apatite,7.6,0.1,0,0,0.2,30.7,0.1,0.6,0,60.1,0.1,0.3,0.2,0
Apatite,Apatite,9.70970971,0.2002002,0,0.1001001,0.3003003,29.52952953,0.3003003,0.700700701,0,58.55855856,0.1001001,0.3003003,0.2002002,0
Apatite,Apatite,9.50950951,0.1001001,0,0,0.2002002,29.52952953,0.3003003,0.600600601,0,58.55855856,0.2002002,0.4004004,0.600600601,0
Apatite,Apatite,10.61061061,0.2002002,0,0,0.2002002,29.32932933,0.1001001,0.700700701,0,58.25825826,0.1001001,0.2002002,0.3003003,0
Apatite,Apatite,5.494505495,0,0,0.0999001,0.3996004,28.37162837,0.2997003,0.599400599,0,63.93606394,0.1998002,0.2997003,0.1998002,0.0999001
Apatite,Apatite,9.2,0.2,0,0,0.2,29.2,0.3,0.7,0,59,0.2,0.4,0.6,0
Apatite,Apatite,2.2,0,0,0,0.1,29.2,0.1,0.6,0,67,0.1,0.4,0.2,0.1
Apatite,Apatite,4.5,0,0,0.1,0.3,28.1,0.3,0.7,0.2,63.9,0.5,0.8,0.5,0.1
Apatite,Apatite,9.89010989,0.2997003,0,0,0.1998002,29.57042957,0.2997003,0.599400599,0,58.24175824,0.1998002,0.2997003,0.3996004,0
Augite,Pyroxene,0,0.899100899,16.18381618,7.692307692,43.25674326,0.0999001,0.599400599,0,0.0999001,23.57642358,1.098901099,0.0999001,0,6.393606394
Augite,Pyroxene,0,3.1,12.1,13.8,45,0.6,0.2,0,1.3,9.5,1.8,0.1,0.3,12.2
Augite,Pyroxene,0,0.4,15.4,5.5,43.9,0,0.2,0,0,26.4,1.1,0.1,0.1,6.9
Augite,Pyroxene,0,1.3,15.6,8.3,43.1,0.9,0.2,0,0.3,8.6,2.8,0.1,0.2,18.6
Augite,Pyroxene,0,0.900900901,16.51651652,6.706706707,42.34234234,1.101101101,1.201201201,0,0.3003003,24.02402402,1.001001001,0.2002002,0,5.705705706
Augite,Pyroxene,0,0.4,17.6,5.5,44.8,0.2,0.4,0,0,24.3,0.4,0,0,6.4
Augite,Pyroxene,0,0.799200799,17.78221778,6.893106893,43.85614386,0.1998002,0.1998002,0,0,23.07692308,1.098901099,0.0999001,0.0999001,5.894105894
Augite,Pyroxene,0,0.1001001,4.904904905,3.103103103,18.21821822,0,0,0.2002002,1.101101101,42.84284284,3.403403403,1.701701702,1.901901902,22.52252252
Augite,Pyroxene,0,0.5,16.5,4.4,45,0.1,0.7,0,0.2,25.4,0.9,0.1,0,6.2
Augite,Pyroxene,0,0.0999001,13.88611389,5.094905095,40.05994006,0.0999001,0,0.0999001,0.2997003,30.36963037,1.498501499,0.3996004,0.2997003,7.792207792
Augite,Pyroxene,0,0.501002004,15.93186373,6.112224449,42.68537074,0,0.400801603,0,0.100200401,26.65330661,1.102204409,0.100200401,0,6.412825651
Augite,Pyroxene,0,0.0999001,12.08791209,4.295704296,33.86613387,0,0,0.1998002,1.198801199,30.46953047,2.197802198,0.799200799,0.899100899,13.88611389
Augite,Pyroxene,0,0.099800399,10.47904192,4.391217565,33.13373253,0,0.099800399,0.099800399,0.598802395,35.22954092,2.49500998,0.798403194,0.698602794,11.8762475
Augite,Pyroxene,0,0.699300699,7.092907093,3.396603397,20.17982018,0,0,0.1998002,1.198801199,42.35764236,2.897102897,1.398601399,1.498501499,19.08091908
Augite,Pyroxene,0,0.601202405,17.13426854,4.709418838,44.38877756,0.400801603,0.100200401,0,0,25.75150301,0.901803607,0.100200401,0.100200401,5.811623246
Augite,Pyroxene,0,0.3,14.9,5.6,42.7,0,0.3,0,0.1,27.3,1.3,0.1,0,7.4
Augite,Pyroxene,0,0.501002004,16.33266533,5.811623246,43.78757515,0,0.501002004,0,0.200400802,25.1503006,1.102204409,0.400801603,0.100200401,6.112224449
Augite,Pyroxene,0,0.2,14.6,5,43.5,0,0.2,0,0.1,27.8,1.2,0.1,0,7.3
Augite,Pyroxene,0,0.8,16.7,6,43.3,0.1,0.5,0,0.1,25,1.1,0.1,0,6.3
Augite,Pyroxene,0,0.199600798,11.9760479,5.189620758,38.32335329,0,0.099800399,0.199600798,0.499001996,30.73852295,2.095808383,0.598802395,0.499001996,9.580838323
Augite,Pyroxene,0,1.598401598,16.88311688,5.894105894,43.35664336,0.3996004,0.899100899,0,0.0999001,23.07692308,1.098901099,0.0999001,0,6.593406593
Augite,Pyroxene,0,0.800800801,18.11811812,5.105105105,44.64464464,0.1001001,0.700700701,0,0.1001001,23.92392392,0.800800801,0.3003003,0,5.405405405
Augite,Pyroxene,0,1.098901099,16.58341658,5.894105894,42.95704296,0.0999001,0.4995005,0,0.0999001,24.77522478,1.298701299,0.0999001,0.0999001,6.493506494
Augite,Pyroxene,0,0.4,14.6,5.8,42.9,0,0.2,0,0.1,27.1,1.3,0.1,0.1,7.4
Augite,Pyroxene,0,0.4004004,15.01501502,5.605605606,42.74274274,0,0.3003003,0,0.1001001,27.12712713,1.401401401,0.1001001,0.1001001,7.107107107
Augite,Pyroxene,0,1.1,17.3,5.9,44,0.1,0.6,0,0.2,23.2,1.2,0.3,0.1,6
Augite,Pyroxene,0,0.3003003,16.11611612,5.205205205,44.34434434,0,0.3003003,0,0.1001001,26.42642643,0.800800801,0.1001001,0,6.306306306
Augite,Pyroxene,0,0.3003003,12.41241241,5.705705706,38.93893894,0,0.1001001,0,0.4004004,30.23023023,1.801801802,0.4004004,0.3003003,9.409409409
Augite,Pyroxene,0,0.4995005,16.38361638,5.594405594,44.45554446,0,0.599400599,0,0.1998002,25.17482517,0.799200799,0.0999001,0,6.193806194
Augite,Pyroxene,0,0.800800801,15.31531532,6.606606607,43.74374374,0,0.500500501,0,0.2002002,24.72472472,1.101101101,0.1001001,0,6.906906907
Augite,Pyroxene,0,0.1,14.9,4.9,43.1,0,0.2,0,0.2,27.7,1.3,0.4,0.2,7
Augite,Pyroxene,0,0.1,13.7,4.7,41.3,0,0.1,0,0.2,30.4,1.3,0.1,0.1,8
Augite,Pyroxene,0,0.7,16.2,6.2,43.3,0.1,0.5,0,0.2,24.5,1.3,0.4,0.2,6.4
Augite,Pyroxene,0,0.4,15.7,6.3,41.8,0.1,0.3,0,0.1,26.8,1.3,0.1,0.1,7
Augite,Pyroxene,0,0.8,16.5,5.8,43.4,0.1,0.4,0,0.1,25.3,1.1,0.1,0,6.4
Augite,Pyroxene,0,1.1,16.9,6.2,44.4,0.1,0.8,0,0.1,23.8,0.8,0.1,0,5.7
Augite,Pyroxene,0,0.599400599,16.28371628,6.093906094,43.25674326,0,0.599400599,0,0.2997003,24.87512488,1.198801199,0.4995005,0.0999001,6.193806194
Augite,Pyroxene,0,1.1,17,6.4,43.7,0.2,0.7,0,0.1,23.5,1.2,0.1,0,6
Augite,Pyroxene,0,0,4.904904905,2.502502503,21.32132132,0,0.1001001,0.3003003,1.401401401,44.54454454,3.503503504,1.501501502,1.601601602,18.31831832
Augite,Pyroxene,0,0,10.9,4.1,36.4,0,0.1,0.2,0.7,34.2,2.2,0.9,0.6,9.7
Augite,Pyroxene,0.699300699,0.899100899,18.88111888,5.594405594,44.75524476,0.1998002,0.3996004,0,0,22.37762238,0.899100899,0.0999001,0,5.194805195
Augite,Pyroxene,0,0.6,17.4,4.1,44.4,0,0.6,0,0.1,25.7,0.8,0.1,0,6.2
Augite,Pyroxene,0,0.1998002,14.48551449,5.594405594,42.55744256,0,0.0999001,0,0.1998002,27.67232767,1.198801199,0.0999001,0.0999001,7.792207792
Biotite,Mica,3.696303696,0.2997003,17.38261738,11.98801199,36.26373626,0,0.0999001,0,12.08791209,0.0999001,1.698301698,0,0.4995005,15.88411588
Biotite,Mica,4.604604605,0.600600601,19.11911912,12.61261261,35.53553554,0.1001001,0.2002002,0,11.01101101,0,1.401401401,0.1001001,0.4004004,14.31431431
Biotite,Mica,4.695304695,0.599400599,18.98101898,12.58741259,35.46453546,0.0999001,0.0999001,0,10.88911089,0.0999001,1.498501499,0.0999001,0.3996004,14.48551449
Biotite,Mica,3.493013972,0.299401198,16.96606786,11.77644711,36.22754491,0,0.299401198,0,12.6746507,0.199600798,1.796407186,0.099800399,0.499001996,15.66866267
Biotite,Mica,3.907815631,0.100200401,19.03807615,12.5250501,36.9739479,0.100200401,0.100200401,0,11.62324649,0,1.503006012,0,0.300601202,13.82765531
Biotite,Mica,3.803803804,0.4004004,18.81881882,12.51251251,37.03703704,0.1001001,0.1001001,0,11.51151151,0.1001001,1.501501502,0,0.4004004,13.71371371
Biotite,Mica,4.304304304,0.600600601,18.21821822,12.21221221,36.63663664,0.1001001,0.3003003,0,11.21121121,0.1001001,1.501501502,0.1001001,0.4004004,14.31431431
Biotite,Mica,3.996003996,1.398601399,18.58141858,12.28771229,35.26473526,0.4995005,0.1998002,0,10.58941059,0.0999001,1.398601399,0.0999001,0.4995005,15.08491508
Biotite,Mica,3.996003996,0.4995005,18.28171828,12.18781219,36.86313686,0,0.3996004,0,11.68831169,0.0999001,1.598401598,0.0999001,0.3996004,13.88611389
Biotite,Mica,4.3,0.4,17.6,11.9,35.5,0.1,0.3,0,11.8,0.2,1.6,0.1,0.5,15.7
Biotite,Mica,3.811434303,0.300902708,17.85356068,11.93580742,36.50952859,0,0.200601805,0,12.33701103,0.100300903,1.604814443,0,0.401203611,14.9448345
Biotite,Mica,4.386839482,0.398803589,18.3449651,12.36291127,35.59322034,0.099700897,0,0.099700897,11.46560319,0.099700897,1.595214357,0.099700897,0.498504487,14.9551346
Biotite,Mica,4.99001996,1.097804391,19.06187625,12.3752495,36.02794411,0.199600798,0.399201597,0,10.27944112,0.199600798,1.397205589,0.099800399,0.299401198,13.57285429
Biotite,Mica,4.804804805,0.900900901,18.61861862,12.21221221,35.63563564,0.2002002,0.3003003,0,10.91091091,0.2002002,1.501501502,0,0.4004004,14.31431431
Biotite,Mica,4.509018036,0.200400802,18.63727455,12.4248497,35.97194389,0.100200401,0.200400802,0,11.42284569,0.200400802,1.402805611,0,0.400801603,14.52905812
Biotite,Mica,4,0.6,17.8,12.1,35.6,0,0.2,0,11.7,0.2,1.6,0.1,0.5,15.6
Biotite,Mica,4.5,0.9,18.4,12.4,36,0.2,0.2,0,10.4,0.1,1.6,0.1,0.4,14.8
Biotite,Mica,3.8,0.5,18.7,12.5,36.8,0,0.4,0,11.7,0.1,1.5,0,0.4,13.6
Biotite,Mica,4.704704705,0.700700701,18.81881882,12.31231231,36.03603604,0.1001001,0.2002002,0,10.71071071,0.2002002,1.501501502,0.1001001,0.4004004,14.21421421
Biotite,Mica,4.2,0.2,18.2,12.2,36.3,0,0.1,0,11.5,0.1,1.6,0.1,0.4,15.1
Biotite,Mica,4.3,0.7,18.7,12.3,35.8,0.1,0.3,0,11.1,0.2,1.6,0.1,0.4,14.4
Biotite,Mica,4.008016032,0.300601202,19.23847695,12.6252505,37.3747495,0.100200401,0.200400802,0,11.52304609,0,1.402805611,0,0.300601202,12.9258517
Biotite,Mica,10.51051051,3.803803804,18.31831832,11.81181181,31.63163163,0.900900901,1.401401401,0.2002002,9.109109109,0.3003003,1.101101101,0,0.3003003,10.61061061
Biotite,Mica,3.992015968,0.499001996,19.06187625,12.5748503,37.1257485,0.099800399,0.299401198,0,11.27744511,0.099800399,1.497005988,0.099800399,0.399201597,12.9740519
Biotite,Mica,4.704704705,0.600600601,18.81881882,12.61261261,35.53553554,0,0,0,10.81081081,0,1.601601602,0.1001001,0.4004004,14.81481481
Biotite,Mica,4.9,0.7,18.6,12.5,35.5,0.1,0.3,0,10.6,0.2,1.5,0.1,0.4,14.6
Biotite,Mica,4.108216433,0.501002004,18.03607214,12.2244489,36.17234469,0,0.200400802,0,11.72344689,0.100200401,1.603206413,0.100200401,0.400801603,14.82965932
Biotite,Mica,3.603603604,0.2002002,17.41741742,12.01201201,36.43643644,0,0.1001001,0,12.11211211,0.1001001,1.701701702,0.1001001,0.500500501,15.71571572
Biotite,Mica,4.495504496,0.599400599,19.08091908,12.58741259,36.66333666,0.0999001,0.2997003,0,11.08891109,0.0999001,1.398601399,0.0999001,0.3996004,13.08691309
Biotite,Mica,4.004004004,0.500500501,18.31831832,12.41241241,36.93693694,0,0.4004004,0,11.51151151,0.1001001,1.601601602,0.1001001,0.4004004,13.71371371
Biotite,Mica,4.104104104,0.3003003,18.81881882,12.41241241,36.83683684,0.1001001,0.1001001,0,11.71171171,0,1.501501502,0.1001001,0.4004004,13.61361361
Biotite,Mica,3.9,0.2,18.6,12.5,36.6,0.1,0.1,0,11.8,0,1.6,0.1,0.4,14.1
Biotite,Mica,4,0.5,19.1,12.6,36.9,0.1,0.2,0,11.3,0.1,1.5,0.1,0.3,13.3
Biotite,Mica,5.01002004,0.801603206,19.83967936,12.6252505,36.77354709,0,0.200400802,0,10.42084168,0,1.30260521,0,0.300601202,12.7254509
Biotite,Mica,4,0.4,18.3,12.4,37.1,0,0.4,0,11.9,0.1,1.6,0.1,0.4,13.3
Biotite,Mica,3.203203203,0.1001001,16.81681682,12.91291291,38.73873874,0,0.3003003,0,10.91091091,0.500500501,1.901901902,0,0.4004004,14.21421421
Biotite,Mica,4.004004004,0.4004004,18.61861862,12.31231231,36.63663664,0,0.3003003,0,11.91191191,0.1001001,1.501501502,0.1001001,0.4004004,13.71371371
Biotite,Mica,3.603603604,0.4004004,17.81781782,12.21221221,36.63663664,0,0.3003003,0,12.31231231,0.1001001,1.601601602,0,0.4004004,14.61461461
Biotite,Mica,4.395604396,0.999000999,18.98101898,12.38761239,36.06393606,0.1998002,0.1998002,0,10.58941059,0.0999001,1.498501499,0.0999001,0.3996004,14.08591409
Biotite,Mica,3.096903097,1.298701299,17.08291708,11.68831169,34.26573427,0.3996004,0.3996004,0.0999001,12.08791209,0.3996004,1.798201798,0.0999001,0.599400599,16.68331668
Chlorite,Clay,6.334841629,1.357466063,33.93665158,23.07692308,23.07692308,0.452488688,0.452488688,0,0,0,0,0,0,11.31221719
Chlorite,Clay,2.822580645,0.806451613,34.67741935,24.59677419,24.59677419,0,0.403225806,0,0,0,0,0,0,12.09677419
Chlorite,Clay,8.783783784,1.351351351,31.75675676,21.62162162,24.32432432,0,0.675675676,0,0,0,0,0,0,11.48648649
Chlorite,Clay,2.884615385,0,33.65384615,23.07692308,24.03846154,0,0,0,0,0,0,0,0,16.34615385
Chlorite,Clay,5.555555556,1.111111111,33.33333333,22.22222222,24.44444444,0,0,0,0,0,0,0,0,13.33333333
Chlorite,Clay,22.10526316,4.210526316,26.31578947,16.84210526,18.94736842,1.052631579,1.052631579,0,0,1.052631579,0,0,0,8.421052632
Chlorite,Clay,17.46031746,3.174603175,28.57142857,19.04761905,20.63492063,0,0,0,0,0,0,0,0,11.11111111
Chlorite,Clay,5.555555556,0,33.33333333,23.14814815,23.14814815,0,0,0,0,0,0,0,0,14.81481481
Chlorite,Clay,4.12371134,0,32.98969072,23.71134021,23.71134021,0,0,0,0,0,0,0,0,15.46391753
Chlorite,Clay,10.89108911,1.98019802,31.68316832,21.78217822,21.78217822,0,0,0,0,0,0,0,0,11.88118812
Chlorite,Clay,1.075268817,0,31.1827957,22.58064516,25.80645161,0,0,0,0,0,0,0,0,19.35483871
Chlorite,Clay,9,2,33,22.5,22,0.5,0.5,0,0,0,0,0,0,10.5
Chlorite,Clay,4.87804878,0,34.14634146,21.95121951,24.3902439,0,0,0,0,0,0,0,0,14.63414634
Chlorite,Clay,5.797101449,0,33.33333333,23.1884058,23.1884058,0,0,0,0,0,0,0,0,14.49275362
Chlorite,Clay,5.263157895,0,33.33333333,22.80701754,24.56140351,0,0,0,0,0,0,0,0,14.03508772
Chlorite,Clay,6.666666667,0,34.44444444,23.33333333,22.22222222,0,0,0,0,0,0,0,0,13.33333333
Chlorite,Clay,10.63829787,3.191489362,30.85106383,21.27659574,21.27659574,0.531914894,1.063829787,0.531914894,0.531914894,0,0,0,0,10.10638298
Chlorite,Clay,2.906976744,0.581395349,33.72093023,23.8372093,23.8372093,0,0,0,0,0,0,0,0,15.11627907
Chlorite,Clay,0,0,33.33333333,20.83333333,25,0,0,0,0,0,0,0,0,20.83333333
Chlorite,Clay,1.315789474,0,19.07894737,11.84210526,36.18421053,0,0,0,0.657894737,13.81578947,0,0,0,17.10526316
Chlorite,Clay,1.123595506,0,30.33707865,22.47191011,24.71910112,0,0,0,1.123595506,1.123595506,0,0,0,19.1011236
Chlorite,Clay,12.34567901,1.234567901,32.71604938,21.60493827,21.60493827,0,0,0,0,0,0,0,0,10.49382716
Chlorite,Clay,22.22222222,3.703703704,25.92592593,18.51851852,18.51851852,0,0,0,0,0,0,0,0,11.11111111
Chlorite,Clay,16.66666667,2.380952381,30.95238095,19.04761905,19.04761905,0,0,0,0,0,0,0,0,11.9047619
Chlorite,Clay,18.60465116,2.325581395,30.23255814,18.60465116,18.60465116,0,0,0,0,0,0,0,0,11.62790698
Chlorite,Clay,0,0,29.62962963,22.22222222,25.92592593,0,0,0,0,1.851851852,0,0,0,20.37037037
Chlorite,Clay,11.11111111,3.703703704,25.92592593,22.22222222,25.92592593,0,0,0,0,0,0,0,0,11.11111111
Chlorite,Clay,16.82242991,3.738317757,28.97196262,18.69158879,19.62616822,0.934579439,0.934579439,0,0.934579439,0,0,0,0,9.345794393
Enstatite,Pyroxene,0,0.599400599,27.77222777,0.2997003,47.15284715,0,2.197802198,0.699300699,0.2997003,0.1998002,0,0.0999001,0.1998002,20.47952048
Enstatite,Pyroxene,0,0,40.6,0,52.9,0.2,0.2,0.1,0.1,0.3,0.1,0.1,0.1,5.3
Enstatite,Pyroxene,0,0,40,0.1,53.6,0.1,0,0.1,0.2,0.4,0.1,0.1,0.1,5.2
Enstatite,Pyroxene,0,0.600600601,38.13813814,0.900900901,48.34834835,0.700700701,1.001001001,1.801801802,0.1001001,0,0,0.1001001,0.1001001,8.208208208
Enstatite,Pyroxene,0,0,40.4,0.2,53.4,0.1,0.2,0.1,0.2,0.4,0.1,0.2,0,4.7
Enstatite,Pyroxene,0,0,39.36063936,0.0999001,53.64635365,0,0,0.0999001,0.2997003,0.3996004,0.0999001,0.1998002,0.0999001,5.694305694
Enstatite,Pyroxene,0,0,37.7245509,0.399201597,53.49301397,0,0.598802395,0.099800399,0.399201597,0.499001996,0.099800399,0.199600798,0.099800399,6.387225549
Enstatite,Pyroxene,0,0,38,0.6,52.9,0.2,0.8,0.3,0.5,0.4,0.1,0.2,0.1,5.9
Enstatite,Pyroxene,0,0.700700701,38.53853854,1.201201201,50.65065065,0.900900901,1.401401401,0.500500501,0.600600601,0.3003003,0.1001001,0.1001001,0.1001001,4.904904905
Enstatite,Pyroxene,0,1.4,38,1.6,49.2,1.4,1.4,0.6,0.6,0.4,0,0,0.1,5.3
Enstatite,Pyroxene,0,0,34.26573427,0.899100899,60.73926074,0.699300699,0.999000999,0.3996004,0.599400599,0.1998002,0.0999001,0.0999001,0,0.999000999
Enstatite,Pyroxene,0,0,37.56243756,0.599400599,52.44755245,0.2997003,1.098901099,0.2997003,0.699300699,0.3996004,0.1998002,0.1998002,0.0999001,6.093906094
Enstatite,Pyroxene,0,0.500500501,36.63663664,1.801801802,51.25125125,0.800800801,2.102102102,0.500500501,0.800800801,0.600600601,0.1001001,0.1001001,0,4.804804805
Enstatite,Pyroxene,0,2.197802198,35.56443556,1.498501499,51.24875125,0.899100899,3.096903097,0.899100899,0.999000999,0.2997003,0.1998002,0.0999001,0,2.997002997
Enstatite,Pyroxene,0,0,40.31936128,0.099800399,53.39321357,0.099800399,0.099800399,0.099800399,0.299401198,0.399201597,0.099800399,0.099800399,0.099800399,4.890219561
Enstatite,Pyroxene,0,0,40.4,0.5,55.1,0.1,0.1,0.1,0.2,0.1,0.1,0.1,0,3.2
Enstatite,Pyroxene,0,1.9,29.8,3,48.4,1.7,2.6,0.9,1,7.6,0.1,0.4,0,2.6
Enstatite,Pyroxene,0,1.198801199,34.36563437,1.798201798,48.05194805,0.999000999,2.697302697,1.898101898,1.198801199,0.4995005,0.1998002,0.1998002,0.0999001,6.793206793
Enstatite,Pyroxene,0,0,37.76223776,0.3996004,52.54745255,0.0999001,0.999000999,0.2997003,0.3996004,0.699300699,0.0999001,0.1998002,0.0999001,6.393606394
Enstatite,Pyroxene,0,0.999000999,37.66233766,1.098901099,50.54945055,0.699300699,2.297702298,0.4995005,0.799200799,0.999000999,0.0999001,0.0999001,0,4.195804196
Enstatite,Pyroxene,0,1.701701702,36.83683684,1.401401401,48.64864865,0.800800801,2.602602603,0.600600601,1.001001001,0.500500501,0.3003003,0.2002002,0.1001001,5.305305305
Enstatite,Pyroxene,0,0,40.15984016,0.0999001,53.44655345,0.0999001,0.2997003,0.0999001,0.1998002,0.3996004,0.0999001,0.0999001,0.0999001,4.895104895
Enstatite,Pyroxene,0,0,39.22155689,0.099800399,53.49301397,0,0.099800399,0.099800399,0.299401198,0.399201597,0.099800399,0.199600798,0.099800399,5.888223553
Enstatite,Pyroxene,0,0,37.36263736,1.098901099,50.74925075,0.699300699,2.197802198,0.599400599,0.799200799,0.599400599,0.0999001,0.599400599,0.0999001,5.094905095
Enstatite,Pyroxene,0,0,39.53953954,0.1001001,53.85385385,0,0,0.1001001,0.3003003,0.4004004,0.1001001,0.1001001,0.1001001,5.405405405
Enstatite,Pyroxene,0,0.4,40,0.6,50.9,0.8,0.9,0.6,0.7,0.5,0.1,0.1,0.1,4.3
Enstatite,Pyroxene,0,0,36.56343656,0.0999001,61.43856144,0.2997003,0.0999001,0.0999001,0.0999001,0,0.0999001,0.0999001,0,1.098901099
Enstatite,Pyroxene,0,0,40.64064064,0,53.15315315,0,0.500500501,0,0.2002002,0.1001001,0,0.1001001,0.1001001,5.205205205
Enstatite,Pyroxene,0,0.1,38.8,0,52.7,0.2,0.7,0,0.2,2.9,0.1,0.1,0.1,4.1
Enstatite,Pyroxene,0,0,41.7,1.1,50.9,0.3,0.4,0,0.1,0.2,0.1,0.4,0.1,4.7
Enstatite,Pyroxene,0,0,41.44144144,0,52.95295295,0.2002002,0.2002002,0.1001001,0.2002002,0.3003003,0.1001001,0.1001001,0,4.404404404
Enstatite,Pyroxene,0,0.0999001,39.66033966,0.1998002,52.54745255,0.0999001,1.598401598,0,0.2997003,0.0999001,0.0999001,0,0.0999001,5.194805195
Enstatite,Pyroxene,0,0,40.3,0.1,51,0.1,0.4,0,0.2,0.2,0.1,1.8,0.1,5.7
Enstatite,Pyroxene,0,0,40.5,0.1,53.6,0.1,0.1,0.1,0.2,0.4,0,0.1,0.1,4.7
Enstatite,Pyroxene,0,0,38,0.3,53.6,0,0.8,0,0.2,0.5,0.1,0.2,0.1,6.2
Enstatite,Pyroxene,0,0,38.6,0.3,53.6,0,0.1,0.1,0.3,0.5,0.1,0.2,0.1,6.1
Enstatite,Pyroxene,0,0,35.2,0.1,53,0,0.2,0.1,0.5,0.6,0.1,0.2,0.2,9.8
Enstatite,Pyroxene,0,0,39.23923924,0.1001001,51.65165165,0,0.2002002,0,0.2002002,0.2002002,0.1001001,1.301301301,0.1001001,6.906906907
Enstatite,Pyroxene,0,0,38.97795591,0.200400802,53.40681363,0,0.400801603,0,0.200400802,0.400801603,0.100200401,0.100200401,0.100200401,6.112224449
Enstatite,Pyroxene,0,0,40.8,0.7,52.3,0.1,0.1,0.1,0.2,0.2,0.1,0.2,0.1,5.1
Enstatite,Pyroxene,0,0,39.93993994,0.2002002,53.05305305,0,0.4004004,0,0,0.1001001,0,0.1001001,0.1001001,6.106106106
Enstatite,Pyroxene,0,0.901803607,38.37675351,1.20240481,50.70140281,0.901803607,1.503006012,0.501002004,0.701402806,0.300601202,0,0,0,4.909819639
Enstatite,Pyroxene,0,0.899100899,37.76223776,1.298701299,50.84915085,0.899100899,1.998001998,0.4995005,0.699300699,0.4995005,0,0.0999001,0,4.495504496
Enstatite,Pyroxene,0,0,40.2,0,53.8,0.1,0.1,0.1,0.2,0.2,0.1,0.1,0.1,5
Enstatite,Pyroxene,0,0,39.46053946,0.1998002,53.74625375,0.0999001,0.1998002,0.0999001,0.1998002,0.3996004,0.0999001,0.1998002,0.0999001,5.194805195
Hornblende,Amphibole,0,3.996003996,23.17682318,4.995004995,47.95204795,0,0.999000999,0.0999001,0.4995005,12.08791209,0.899100899,0.0999001,0,5.194805195
Hornblende,Amphibole,0,4.3,23.1,5.2,47.5,0,0.9,0.1,0.5,12,0.9,0.1,0,5.4
Hornblende,Amphibole,0,3.618090452,21.70854271,4.824120603,45.6281407,0.100502513,1.005025126,0.40201005,0.804020101,14.07035176,1.105527638,0.40201005,0.100502513,6.231155779
Hornblende,Amphibole,0,3.996003996,24.87512488,5.194805195,48.05194805,0.0999001,0.2997003,0.1998002,0.2997003,11.58841159,0.599400599,0,0,4.795204795
Hornblende,Amphibole,0,4.7,24.9,5.7,47.3,0.1,0.8,0.2,0.3,10.9,0.6,0,0,4.5
Hornblende,Amphibole,0,3.603603604,23.62362362,5.105105105,48.14814815,0,0.800800801,0.1001001,0.4004004,12.31231231,0.600600601,0.1001001,0,5.205205205
Hornblende,Amphibole,0,2.702702703,19.11911912,4.104104104,43.04304304,0,0.2002002,0.3003003,0.900900901,17.81781782,1.601601602,0.4004004,0.3003003,9.50950951
Hornblende,Amphibole,0,3.496503497,23.07692308,4.995004995,48.05194805,0,0.899100899,0.1998002,0.4995005,12.68731269,0.699300699,0.0999001,0,5.294705295
Hornblende,Amphibole,0,2.297702298,22.47752248,4.595404595,48.95104895,0,0.699300699,0.1998002,0.4995005,13.68631369,0.699300699,0.0999001,0,5.794205794
Hornblende,Amphibole,0,4.5,23.4,5.8,46.9,0,1,0.2,0.4,11.8,0.7,0.1,0,5.2
Hornblende,Amphibole,0,3.896103896,24.67532468,4.595404595,48.55144855,0.0999001,0.3996004,0.0999001,0.2997003,11.48851149,0.899100899,0.0999001,0,4.895104895
Hornblende,Amphibole,0,2.694610778,23.05389222,4.790419162,48.80239521,0,0.698602794,0.199600798,0.499001996,12.8742515,0.698602794,0.099800399,0,5.588822355
Hornblende,Amphibole,0,3.3,22.2,4.7,48.2,0,0.7,0.1,0.5,13.4,0.7,0.1,0,6.1
Hornblende,Amphibole,0,3.4,23.1,4.7,48.3,0,0.5,0.2,0.4,13.1,0.7,0.1,0,5.5
Hornblende,Amphibole,0,2.302302302,21.22122122,4.404404404,47.34734735,0,0.1001001,0.1001001,0.500500501,15.81581582,0.900900901,0.1001001,0.1001001,7.107107107
Hornblende,Amphibole,0,3.992015968,23.15369261,5.389221557,47.50499002,0,0.798403194,0.099800399,0.499001996,12.3752495,0.798403194,0.099800399,0,5.289421158
Hornblende,Amphibole,0,2.5,20.2,4.8,46.1,0,0.2,0.3,0.8,15.7,1.4,0.3,0.1,7.6
Hornblende,Amphibole,0,3.7,22.9,5.3,48,0,0.7,0.2,0.5,12.6,0.7,0.1,0,5.3
Hornblende,Amphibole,0,6.493506494,23.87612388,6.193806194,43.75624376,0.899100899,1.698301698,0.699300699,0.899100899,10.28971029,0.899100899,0.0999001,0,4.195804196
Hornblende,Amphibole,0,4.108216433,23.84769539,5.410821643,47.49498998,0,0.200400802,0.200400802,0.400801603,12.2244489,0.801603206,0,0,5.310621242
Hornblende,Amphibole,0,3.7,24.3,4.5,48.7,0,0.2,0.2,0.3,11.9,1,0.1,0,5.1
Hornblende,Amphibole,0,2.8,23,3.8,47.3,0,0.4,0.1,0.4,15.2,0.6,0.1,0,6.3
Hornblende,Amphibole,0,2.602602603,21.12112112,3.603603604,44.64464464,0,0.3003003,0.1001001,0.500500501,17.01701702,1.001001001,0.1001001,0.1001001,8.908908909
Hornblende,Amphibole,0,2.9,19.3,4.7,43.8,0,0.6,0.6,1.3,16,2,0.7,0.3,7.8
Hornblende,Amphibole,0,4.2,24.3,5.2,47.9,0,0.4,0.2,0.3,11.4,0.9,0.1,0,5.1
Hornblende,Amphibole,0,3.9,24.5,4.9,48.1,0,0.3,0.2,0.3,12,0.7,0,0,5.1
Hornblende,Amphibole,0,3.393213573,21.45708583,5.489021956,47.00598802,0,0.598802395,0.199600798,0.598802395,13.87225549,0.998003992,0.099800399,0,6.28742515
Hornblende,Amphibole,0,2.9,22.5,5,48.2,0,0.5,0.2,0.5,13.4,0.8,0.1,0,5.9
Hornblende,Amphibole,0,3.7,25.4,5.4,48,0.1,0.5,0.2,0.2,11,0.5,0,0,5
Hornblende,Amphibole,0,1.30260521,23.84769539,1.402805611,52.10420842,0,0.601202405,0,0.200400802,14.12825651,0.100200401,0.100200401,0,6.21242485
Hornblende,Amphibole,0,3.603603604,22.72272272,4.504504505,47.34734735,0,1.101101101,0.2002002,0.4004004,13.01301301,0.700700701,0.1001001,0,6.306306306
Hornblende,Amphibole,0,3.2,21.4,4.7,47.7,0,0.5,0.3,0.7,13.9,1.3,0.1,0,6.2
Hornblende,Amphibole,0,3.7,24,5.7,47.4,0.1,0.3,0.2,0.4,12,0.8,0.1,0,5.3
Hornblende,Amphibole,0,4,24.1,5.4,47.8,0,0.2,0.2,0.4,11.9,0.8,0,0,5.2
Hornblende,Amphibole,0,3,21.4,5.2,47,0,0.4,0.3,0.7,14.4,1.1,0.1,0,6.4
Hornblende,Amphibole,0.600600601,5.605605606,24.52452452,5.205205205,43.64364364,0.900900901,1.101101101,0.900900901,1.001001001,10.51051051,1.101101101,0.3003003,0.1001001,4.504504505
Hornblende,Amphibole,0,3.5,21.9,5.3,46.9,0,0.5,0.2,0.5,13.7,1,0.1,0,6.4
Hornblende,Amphibole,0,3.7,22,5.3,47.2,0,0.7,0.2,0.5,13.3,0.9,0.1,0,6.1
Kaolinite,Clay,3.614457831,1.204819277,1.204819277,49.39759036,43.37349398,0,0,0,1.204819277,0,0,0,0,0
Kaolinite,Clay,9.756097561,4.87804878,2.43902439,43.90243902,39.02439024,0,0,0,0,0,0,0,0,0
Kaolinite,Clay,7.407407407,3.703703704,0,44.44444444,40.74074074,3.703703704,0,0,0,0,0,0,0,0
Kaolinite,Clay,4.166666667,2.083333333,2.083333333,47.91666667,43.75,0,0,0,0,0,0,0,0,0
Kaolinite,Clay,4.918032787,1.639344262,1.639344262,49.18032787,42.62295082,0,0,0,0,0,0,0,0,0
Kaolinite,Clay,0,0,0.917431193,52.29357798,45.87155963,0,0,0,0,0,0,0,0,0.917431193
Kaolinite,Clay,7.079646018,2.654867257,0.884955752,46.01769912,39.82300885,0.884955752,0.884955752,0,1.769911504,0,0,0,0,0
Kaolinite,Clay,1.052631579,1.052631579,1.052631579,50.52631579,45.26315789,0,0,0,1.052631579,0,0,0,0,0
Kaolinite,Clay,5.882352941,2.941176471,2.941176471,47.05882353,41.17647059,0,0,0,0,0,0,0,0,0
Kaolinite,Clay,3.03030303,3.03030303,3.03030303,45.45454545,42.42424242,3.03030303,0,0,0,0,0,0,0,0
Kaolinite,Clay,3.50877193,1.754385965,1.754385965,49.12280702,42.10526316,0,0,0,1.754385965,0,0,0,0,0
Kaolinite,Clay,3.50877193,0.877192982,0.877192982,50,42.98245614,0,0.877192982,0,0.877192982,0,0,0,0,0
Kaolinite,Clay,1.19047619,0,1.19047619,51.19047619,45.23809524,0,0,0,0,0,0,0,0,1.19047619
Kaolinite,Clay,8.130081301,3.25203252,0.81300813,44.71544715,38.21138211,1.62601626,1.62601626,0,1.62601626,0,0,0,0,0
Kaolinite,Clay,5.813953488,2.325581395,1.162790698,47.6744186,40.69767442,0,1.162790698,0,1.162790698,0,0,0,0,0
Kaolinite,Clay,1.086956522,1.086956522,1.086956522,51.08695652,43.47826087,0,1.086956522,0,1.086956522,0,0,0,0,0
Kaolinite,Clay,0,0,1.388888889,52.77777778,44.44444444,0,0,0,1.388888889,0,0,0,0,0
Kaolinite,Clay,3.076923077,0,0,52.30769231,44.61538462,0,0,0,0,0,0,0,0,0
Kaolinite,Clay,2.272727273,1.136363636,1.136363636,50,44.31818182,0,0,0,1.136363636,0,0,0,0,0
Kaolinite,Clay,0,0,0,52.38095238,47.61904762,0,0,0,0,0,0,0,0,0
Kaolinite,Clay,2.222222222,2.222222222,2.222222222,48.88888889,44.44444444,0,0,0,0,0,0,0,0,0
Kaolinite,Clay,3.174603175,1.587301587,1.587301587,49.20634921,42.85714286,0,0,0,1.587301587,0,0,0,0,0
Kaolinite,Clay,10.16949153,3.389830508,1.694915254,42.37288136,37.28813559,1.694915254,1.694915254,0,1.694915254,0,0,0,0,0
Kaolinite,Clay,0,0,0,52.17391304,47.82608696,0,0,0,0,0,0,0,0,0
Kaolinite,Clay,0.961538462,0,0.961538462,51.92307692,45.19230769,0,0,0,0.961538462,0,0,0,0,0
Kaolinite,Clay,1.515151515,0,1.515151515,51.51515152,45.45454545,0,0,0,0,0,0,0,0,0
Kaolinite,Clay,2.898550725,1.449275362,1.449275362,47.82608696,42.02898551,0.724637681,0.724637681,0,1.449275362,0.724637681,0,0,0,0.724637681
Kaolinite,Clay,2.459016393,1.639344262,0.819672131,49.18032787,42.62295082,0.819672131,0.819672131,0,0.819672131,0,0,0,0,0.819672131
Kaolinite,Clay,0.793650794,0,0.793650794,51.58730159,45.23809524,0,0.793650794,0,0.793650794,0,0,0,0,0
Kaolinite,Clay,0,0,0,53.24675325,46.75324675,0,0,0,0,0,0,0,0,0
Kaolinite,Clay,0,0,0,53.33333333,46.66666667,0,0,0,0,0,0,0,0,0
Kaolinite,Clay,0,0,0,52.94117647,47.05882353,0,0,0,0,0,0,0,0,0
Kaolinite,Clay,0,5.263157895,0,47.36842105,42.10526316,5.263157895,0,0,0,0,0,0,0,0
Kaolinite,Clay,0,2.777777778,2.777777778,50,44.44444444,0,0,0,0,0,0,0,0,0
Kaolinite,Clay,0,0,0,52.38095238,47.61904762,0,0,0,0,0,0,0,0,0
Kaolinite,Clay,0,0,0.833333333,50.83333333,46.66666667,0,0,0,0.833333333,0,0,0,0,0.833333333
Kaolinite,Clay,0,1.886792453,1.886792453,50.94339623,45.28301887,0,0,0,0,0,0,0,0,0
Kaolinite,Clay,0,0,0,52.63157895,47.36842105,0,0,0,0,0,0,0,0,0
Kaolinite,Clay,0,0,0,54.16666667,45.83333333,0,0,0,0,0,0,0,0,0
Kaolinite,Clay,0,0,0,55.55555556,44.44444444,0,0,0,0,0,0,0,0,0
Labradorite,Feldspar,0,5.685618729,0.334448161,31.43812709,41.13712375,0.334448161,0.334448161,0,1.003344482,17.72575251,0.334448161,0.668896321,0.334448161,0.668896321
Labradorite,Feldspar,1.239669421,8.67768595,0.41322314,32.23140496,41.73553719,0.41322314,0.41322314,0,0.826446281,13.2231405,0,0.41322314,0,0.41322314
Labradorite,Feldspar,1.754385965,9.210526316,0.438596491,32.01754386,41.22807018,0.438596491,0.438596491,0,0.877192982,13.15789474,0,0,0,0.438596491
Labradorite,Feldspar,0,6.622516556,0.331125828,32.45033113,42.38410596,0.331125828,0,0,0.993377483,15.89403974,0.331125828,0.331125828,0,0.331125828
Labradorite,Feldspar,0,8.333333333,0.490196078,32.35294118,41.66666667,0.490196078,0.490196078,0,0.980392157,14.21568627,0,0.490196078,0,0.490196078
Labradorite,Feldspar,0.373134328,8.582089552,0.373134328,32.8358209,42.53731343,0.373134328,0.373134328,0,0.746268657,13.43283582,0,0,0,0.373134328
Labradorite,Feldspar,1.086956522,9.057971014,0.724637681,31.52173913,40.94202899,0.724637681,0.724637681,0.362318841,1.086956522,13.04347826,0,0.362318841,0,0.362318841
Labradorite,Feldspar,3.493449782,10.48034934,0.436681223,31.00436681,39.73799127,0.873362445,0.873362445,0,0.873362445,11.79039301,0,0,0,0.436681223
Labradorite,Feldspar,1.176470588,8.62745098,0.392156863,32.15686275,41.56862745,0.392156863,0.392156863,0,0.784313725,14.11764706,0,0,0,0.392156863
Labradorite,Feldspar,0,7.207207207,0.45045045,32.88288288,42.34234234,0,0,0,0.900900901,15.31531532,0,0.45045045,0,0.45045045
Labradorite,Feldspar,0,7.722007722,0.386100386,32.81853282,42.85714286,0.386100386,0.386100386,0,0.772200772,14.28571429,0,0,0,0.386100386
Labradorite,Feldspar,0,4.330708661,0.393700787,28.74015748,35.82677165,0,0,0.393700787,1.181102362,25.19685039,1.181102362,0.787401575,0.787401575,1.181102362
Labradorite,Feldspar,1.255230126,9.205020921,0.836820084,31.38075314,40.58577406,0.836820084,0.418410042,0,1.255230126,13.38912134,0,0.418410042,0,0.418410042
Labradorite,Feldspar,2.620087336,10.04366812,0.436681223,31.44104803,40.61135371,0.436681223,0.873362445,0,0.873362445,12.22707424,0,0,0,0.436681223
Labradorite,Feldspar,0,4.057971014,0,30.72463768,40,0.289855072,0.289855072,0.289855072,1.449275362,20.28985507,0.869565217,0.869565217,0.289855072,0.579710145
Labradorite,Feldspar,0,4.678362573,0,30.99415205,40.05847953,0.292397661,0.292397661,0.292397661,1.461988304,19.59064327,0.584795322,0.877192982,0.292397661,0.584795322
