Repository: weber1158/eds-classification.jl

# 🪨 Algorithms for SEM-EDS Mineral Dust Classification

## 💡 About

This repository hosts several Julia-equivalent (or semi-equivalent) functions from the original [`eds-classification`](https://github.com/weber1158/eds-classification) repository. The Julia functions have been migrated here so that Julia users do not need to sift through the 80+ files in the original repository (which is mostly for MATLAB users).

If you want the MATLAB version of this repository, please see the File Exchange submission here: [![View my project on File Exchange](https://www.mathworks.com/matlabcentral/images/matlab-file-exchange.svg)](https://www.mathworks.com/matlabcentral/fileexchange/170771)

File: data/eds_net_intensities.csv (part 1 of 2)
MINERAL,GROUP,F,Na,Mg,Al,Si,P,S,Cl,K,Ca,Ti,Cr,Mn,Fe
Albite,Feldspar,1599.4,19950,4.4,28119,79644,141.9,1619.5,103.9,1233.4,758,31,30.4,10.5,23.4
Albite,Feldspar,243.8,18172,0.1,27444,77765,9.9,986.8,105.3,1046.1,193.6,33.4,31,13.5,23.7
Albite,Feldspar,1262.3,21138,0.1,28958,81458,109.7,1557.3,125,1028.1,146.4,32.9,8.2,15.2,24.1
Albite,Feldspar,1288.5,26152,0.1,33846,94996,341.4,3319.2,237.2,1823.2,138.1,37.2,24.8,9.1,22.5
Albite,Feldspar,0.1,12062,0.1,23059,67109,0,619.7,87.4,964,191,38.9,31.6,6.5,19
Albite,Feldspar,523.1,16269,0.1,26764,77461,13.3,1185.7,126.3,1118.1,115.4,45.9,43.4,21.6,28.4
Albite,Feldspar,1493.4,26277,0.1,33920,95482,424.4,3624.2,244.8,1895.4,147,33.2,22.7,29.2,15.4
Albite,Feldspar,1554.6,22123,2.5,30578,83353,505.3,2414.1,137.3,1317.3,72.7,39.1,7.6,5.8,31.5
Albite,Feldspar,736.4,16761,0.1,24260,68424,11,894.2,71.6,702.1,162.6,29.9,13.1,4.2,24.9
Albite,Feldspar,2144.3,28838,3.8,34524,95693,741.1,4397.8,260.1,2012.1,115,49.9,14,19.2,5.5
Albite,Feldspar,1412.4,24299,0.1,32118,90632,254.8,2431.9,184.9,1485.5,146,33.6,31.2,16,29
Albite,Feldspar,3392.2,30920,1480.5,36833,99565,1372.3,3130.7,1146.8,2502,315,37.7,24.6,10.3,28.5
Albite,Feldspar,2051.1,25390,905.3,33265,91649,925.6,1945.7,807.5,1897.2,245.2,5.3,19.6,11,30
Albite,Feldspar,1132,23212,463.8,33952,94958,731.9,1616.4,670.7,2005.8,295.8,30.7,20.1,20.5,14.1
Albite,Feldspar,689.9,21363,5.7,32018,91122,426.1,1283.7,250.7,1539.5,80.9,14.5,64,22.3,25.3
Albite,Feldspar,2444.1,26554,1105.2,35413,96725,1089.7,2378.8,955.1,2164.8,387.5,28,12.9,9.2,24.3
Albite,Feldspar,1811.3,24745,493.4,33361,92734,684,1728.6,606.3,1612.5,124.2,0,3.8,15.9,24.5
Albite,Feldspar,20.8,15752,0.1,26805,77286,48.8,494.9,91.9,937.9,54.8,5.8,28.4,36.3,61.7
Albite,Feldspar,601,20775,39.8,31796,89398,479,1125.1,385.3,1472.4,100.9,0.3,14.8,28,39.4
Albite,Feldspar,265.8,20334,11.3,31982,90588,391,1110.2,321.1,1602.4,91.4,5.6,17.6,22.5,20.3
Albite,Feldspar,1667,24863,357.6,33485,92658,648.2,1701.4,491.6,1591.7,83.3,0.9,10.3,36.5,17.1
Albite,Feldspar,167.3,19410,431.2,29318,83570,537.6,1168.9,497.4,1597,167.9,69.3,43.6,10.4,35
Albite,Feldspar,552.8,16901,51,27530,78566,426.8,763.1,269.7,1323.6,161.1,32.7,50.2,23,33.9
Albite,Feldspar,0.1,13965,0.1,26497,76538,217.4,509.5,205.2,1380.8,260.5,160.2,78.5,24.7,41.1
Albite,Feldspar,1358.5,25697,364.5,34422,95773,669.3,1847.6,566.3,1687.9,46,0.8,7.8,17.5,31.3
Albite,Feldspar,1280.8,23964,621.3,34037,94897,868.7,1862.9,727.7,2059.4,231.5,32.7,19.8,12,32.4
Albite,Feldspar,2146.4,27323,266.6,35537,98687,648.8,2035,484.3,1558.1,67.3,0,26.9,29.1,35.4
Albite,Feldspar,1200.2,22350,547.4,32285,89352,717.9,1467.8,629.1,1712.2,244.7,13.7,19.1,10.4,23.1
Albite,Feldspar,418.8,18004,21.7,28777,81048,430,1036.7,349.6,1510.3,163.1,15.9,20.9,15.1,33
Albite,Feldspar,377.3,17468,63.8,28665,81528,344.7,872,319.7,1358.2,170.4,25.1,34.1,29.3,13.6
Albite,Feldspar,1110.6,23608,403.5,33789,94060,733,1684.1,634.2,1893.1,198.5,16.6,35.3,19.2,32.4
Albite,Feldspar,0.1,15542,0.1,27759,80888,116,519.9,149.4,1300.8,87.6,7.7,17.3,31,25.9
Albite,Feldspar,479.7,17868,0.1,27705,79638,196.9,811,141.6,1095.9,220.3,4.1,22.9,27.2,23.9
Albite,Feldspar,1223.1,19386,336.9,28142,78747,465.3,1072.7,350.9,1254.6,117.5,4.1,15.2,20.8,43
Albite,Feldspar,973.2,22506,347.2,31954,89496,549,1340.6,475.9,1482.6,59.1,1.9,4.6,24.9,41.7
Albite,Feldspar,1973.3,25467,856.9,34344,94641,983.9,2002.1,798.9,1953.2,237.9,15.2,36,27.9,29.5
Albite,Feldspar,1943.3,26880,388.9,35327,97602,727.5,1945.4,608.9,1644.3,46,0,4.9,17.9,13.4
Albite,Feldspar,1716.2,21034,433.7,27696,77002,557.1,1521.6,380.9,1084.5,38.6,0,7.6,22.3,30.8
Albite,Feldspar,0.1,18740,47.7,30554,87466,426.6,1027.3,416.7,1642.1,159.8,40.3,29.2,18.7,30.5
Albite,Feldspar,2615.7,24430,969.6,31374,84567,956.7,2088,727.7,1784.1,192.1,6.4,13,29.3,41.4
Albite,Feldspar,319.4,19624,7.3,30910,87958,322.5,969.1,265,1297,30.3,9.1,18.4,17.1,34.8
Albite,Feldspar,1760.7,25333,892.7,34323,94362,1042.8,2191.6,929.7,2248.7,383.2,127.2,38.2,24.5,43.1
Albite,Feldspar,274.7,19869,19.5,31748,90344,376.1,1043.1,373.8,1684.9,150.9,7.2,19.6,12.2,37.7
Albite,Feldspar,441.3,20395,0.1,31219,88491,284.3,881.8,201.4,1338.4,123.1,15.4,66.3,20.6,19
Albite,Feldspar,464.1,16978,343.9,24596,69358,441.8,823.8,365.3,1152,145.9,32.5,34.3,18,27.5
Albite,Feldspar,0.1,8403.2,0.1,18627,54185,9.6,196.5,147.8,951.1,341.4,324.5,203.7,113.7,65.4
Albite,Feldspar,0.1,11946,0.1,24455,71162,109.4,298.1,206.8,1302.5,335.7,277,139.3,75.2,62.2
Albite,Feldspar,189.8,17372,0.1,28339,80862,254.9,754.4,240.9,1337,214.9,106.5,50.1,21.9,51.7
Albite,Feldspar,1.3,15644,0.1,24998,70533,146.3,783.2,116.2,1068.2,66.1,33.7,49.8,35,145.3
Albite,Feldspar,732.1,21496,474.2,31860,89345,675.2,1391.4,648.8,1870.9,309.6,135.5,43.6,13.3,26.9
Albite,Feldspar,24.1,18698,0.1,30377,86673,225.2,739.9,173.3,1337.7,29.8,9.2,32.3,25.9,27
Albite,Feldspar,0.1,6548.9,0.1,13956,40566,20.2,340.8,149,848.5,198.2,187,85.1,44.4,23.6
Albite,Feldspar,0.1,10428,0.1,20750,60589,67.4,431.1,189.3,1024.5,278.9,250.6,153.3,59.7,49.8
Albite,Feldspar,0.1,9462.9,5.9,21120,50518,17.4,136.7,38.3,596,20.8,20.1,38.7,31.8,36.4
Albite,Feldspar,821.8,23518,132.9,32970,93111,506.2,1364.6,480.5,1578,41,0.7,22.5,26.6,26
Albite,Feldspar,468,18109,365.8,27863,78836,516.3,1067.1,452,1449.7,231.2,40.2,32,25.4,23.7
Albite,Feldspar,1107.9,13004,787.4,16534,44434,1096.1,1886.4,497.2,1332.3,290.7,110.8,49.9,14.3,25.9
Albite,Feldspar,261.1,19107,3.8,30553,86697,298.2,933.9,247.1,1227.8,140.3,3.2,19.5,31.4,45.2
Albite,Feldspar,0.1,13815,64.7,22329,64166,175.1,373.1,88.3,692.3,61.4,29.4,29.4,17.3,18.1
Albite,Feldspar,254.6,12047,0.1,20225,58132,127,614.1,154.5,980.5,321.2,149.2,97.8,35.9,31.9
Albite,Feldspar,0.1,9052.7,0.1,19167,56196,43.5,171.2,183.9,1076,345.1,349.3,226.7,94.3,57.7
Apatite,Apatite,3662.2,1117.9,101.7,2.3,194.4,31404,139.3,619.1,0,37954,129.3,67.2,151.7,26.5
Apatite,Apatite,3198.9,338,0,0,147.3,38956,258.5,832.5,0,48918,131,234.7,389.8,29
Apatite,Apatite,241.3,15.5,0,44.8,77.9,7725.9,0.4,54.6,0,10388,47.4,45.1,56.5,22.6
Apatite,Apatite,2097.4,234.1,6.8,21.6,305.3,31744,160.4,643,0,39650,116,180.1,347.6,19.9
Apatite,Apatite,2929,202.7,0,13.1,201.8,45634,181.9,812.9,0,55639,98,169.1,219.2,0
Apatite,Apatite,1129.8,870,448.7,382.6,388.7,14271,137.7,411.5,0.6,17524,58.2,55.2,100.8,14.5
Apatite,Apatite,567.7,171.1,70.6,222.7,446.9,13462,129.6,399.2,11.8,17137,55.5,87.1,123.4,8.5
Apatite,Apatite,59.6,0,0,11.8,5.6,2737.1,0.1,38.2,172.3,9636.2,19.8,50.5,9.9,16.9
Apatite,Apatite,1413.4,0,0,0,184.3,39845,108.3,560.3,0.1,53926,83.8,205.6,86,1.2
Apatite,Apatite,3939.9,551.9,0.1,0,182,41095,169.4,799.6,0,50381,157,213.8,375.1,13.6
Apatite,Apatite,0.1,0,0,0,0,5600.4,0.1,21.1,119.5,25347,38.1,129.9,34.6,29.9
Apatite,Apatite,2060.8,21.6,0,0,216.1,41234,134,719.5,0,54134,96.5,159.1,125.2,2
Apatite,Apatite,327,0,0,0,122.5,25795,44.5,377,62.3,41986,75.6,107.3,8.6,3.3
Apatite,Apatite,778.1,0,0,0,19.6,22637,10.2,277.4,27.4,42564,76.6,71.6,16.7,1.1
Apatite,Apatite,1219.5,13.8,0,27.3,336.7,28449,235.4,572.2,0,37818,98.2,174.5,206.2,19
Apatite,Apatite,1626.5,11.5,0,0,358.5,32998,104.6,625.1,1.1,47205,105.9,195,136.1,17.6
Apatite,Apatite,98.1,0,0,0,2.9,13054,0.1,140,84.7,25665,59.6,86.6,13.3,9.9
Apatite,Apatite,2894.7,153.5,0,57.5,481.1,35326,94.3,526.2,0,44830,101.2,123.8,174.5,16
Apatite,Apatite,3122.3,322.1,0,7,226.2,44820,209.8,874.9,0,54557,129.8,166.1,329.9,0
Apatite,Apatite,2281.9,143.5,0,3.3,217.5,39533,302.8,708.3,0,49494,115.3,243,336,32.9
Apatite,Apatite,1880.4,0.3,0,15.7,269.9,42931,185.8,818.8,4.9,55758,67.1,92.6,16.6,0
Apatite,Apatite,2148.9,78,0,9.4,362.1,38470,227.5,726.6,0,49558,93.1,189.4,253.3,18.7
Apatite,Apatite,1403.7,251.7,21,134.8,304.8,21908,101.9,501.6,0,27004,85.4,138.4,260.2,16.7
Apatite,Apatite,1955.3,42,0,0.2,298.2,39994,282.4,710.9,0,52260,88.1,138,113.4,0.5
Apatite,Apatite,2070.3,0,0,0,282.8,43306,176.7,791.8,0,55750,107.4,180.1,98.9,3.3
Apatite,Apatite,555.5,0,0,9.9,226.9,28452,271.7,540.8,67,43950,192.8,272.6,182.6,48.9
Apatite,Apatite,2534,69.5,0,0,202.1,40566,156.4,800.3,0,52006,115.3,160.3,201.4,0.6
Apatite,Apatite,1962.7,12.4,0,0,244.5,40587,250.4,763.5,0,52837,102.3,196.2,135.9,0.7
Apatite,Apatite,2792.8,120.9,0,17.1,244,45522,184.6,873.3,0,56827,120.5,197.8,187.8,0
Apatite,Apatite,1954.8,58.5,0,6.6,284.5,45826,172.8,812.8,0,57847,100.2,196.8,127.5,0
Apatite,Apatite,2371.4,147,4,126.6,471.6,41697,350.7,929,21.9,53377,89.7,202.6,129.2,2.9
Apatite,Apatite,2262.3,79.4,0,0,287.8,40696,375.3,806.8,0,52291,129.5,271.9,350.4,21.5
Apatite,Apatite,2382.5,139.1,8.5,40.8,266,37901,113.2,821.3,0,48588,82.1,120.2,151.8,0
Apatite,Apatite,844.5,0,0,82.3,378.5,26334,212.5,473.3,2,38447,104.7,149.3,74.3,26
Apatite,Apatite,2158.8,99.1,0,7.4,268.2,39923,328.6,807.6,0,52211,124.5,265.5,340.9,21.4
Apatite,Apatite,405.7,0,0,0,178.5,32713,103.9,598.3,15.6,48580,87.8,217,80.9,33.3
Apatite,Apatite,852.4,0,0,80.9,418.5,32417,334.8,753.2,176.5,47872,320.5,429.8,225.1,43.9
Apatite,Apatite,2313.4,152.6,1.2,28.5,347.5,39929,331.2,751.6,0,50930,112.2,203.6,209.2,15.8
Augite,Pyroxene,0.1,617.3,17585,8875.2,53966,85.5,594.8,6.4,95.5,19304,816.9,51.1,6.8,3023.2
Augite,Pyroxene,0.1,1494,9481.7,12056,40969,417.4,155,0,953,5930.4,1100.8,28.5,143.1,4415.6
Augite,Pyroxene,0.1,206.2,13899,5357.6,46911,1,168.3,0,33.9,18354,724.7,46.6,32.4,2739.6
Augite,Pyroxene,0.1,397.3,8389.3,5017.2,28874,475.7,97.3,0,169,4098.3,1307.1,32.6,59.1,5039.3
Augite,Pyroxene,0.1,255.6,7525.3,3269.3,22201,443.3,504.4,14.4,109.9,8187.6,324.8,55.9,3.8,1121.9
Augite,Pyroxene,0.1,78.1,5661.9,1867.9,16643,65.1,122,0,0,5838.7,84.5,0,0,889.8
Augite,Pyroxene,0.1,570.5,21676,8820.8,60843,247.4,202,7.3,26.6,20963,889,53.9,59.2,3076.2
Augite,Pyroxene,0.1,13,1095.4,890,6013.5,0,13.7,74.9,335.1,10179,712.2,302.2,280.7,2926.4
Augite,Pyroxene,0.1,222.2,11039,3142.5,35302,32,443.1,10.6,122.9,12800,404.1,54.8,0.1,1784.1
Augite,Pyroxene,0.1,30.8,10839,4386.6,38279,65,22,43.8,225.1,19046,867.4,174,129.3,2760.8
Augite,Pyroxene,0.1,318.6,15888,6572.6,49964,22.9,429.2,10.2,131.1,20333,798.4,40.9,22.1,2792.7
Augite,Pyroxene,0.1,25.3,5024.7,2081,18544,0,17.8,87.5,565.7,11395,742.7,224.5,211,2910.7
Augite,Pyroxene,0.1,18.7,5518.3,2714.1,23160,0,55.9,36.5,350.6,16627,1057.8,285.9,217.6,3122.5
Augite,Pyroxene,0.1,72,1332.5,794.9,5519.3,0.2,9.9,55.1,284.2,8230.5,497.9,214.6,183.7,2040.8
Augite,Pyroxene,0.1,413.3,18144,5250.3,54537,403.4,120.7,34.9,44.6,20434,653.2,79.5,67.3,2633.7
Augite,Pyroxene,0.1,164,13724,5581.9,47067,2.7,276.4,13.8,116.5,19623,827.6,54.8,19.5,3057.5
Augite,Pyroxene,0.1,365.4,17754,6790,55412,22.6,560.4,22.9,230.7,20727,835.5,248.5,31.2,2890.1
Augite,Pyroxene,0.1,102.2,13954,5256.8,49770,0,154.8,2.4,99.6,20619,785.8,53,13.1,3093.5
Augite,Pyroxene,0.1,495.3,17145,6578.1,51439,66.3,512.9,7,109.6,19349,765.9,56.3,0.2,2804.8
Augite,Pyroxene,0.1,64,8249,4082.4,33552,7.4,44.3,122.3,383.2,17847,1094.4,280.5,180.7,3144.5
Augite,Pyroxene,0.1,955.9,16524,6137.3,49230,307.1,799.7,0.6,98.2,17154,766.5,55.1,1.7,2797.5
Augite,Pyroxene,0.1,600.2,21463,6358.7,60482,140.4,756.1,13.8,152.2,20969,666.1,207.7,19.3,2713.3
Augite,Pyroxene,0.1,647.5,16095,6170.6,48763,98.4,439.1,4.1,56.9,18358,892.6,54.6,43.7,2752.4
Augite,Pyroxene,0.1,235.9,13373,5844.7,47068,8.6,207.4,19.9,107.6,19421,834.5,42.5,23.6,3009.4
Augite,Pyroxene,0.1,229.6,13959,5632.2,47284,0,264.4,25.7,114.5,19574,904.5,40.5,33.2,2942.6
Augite,Pyroxene,0.1,771.2,20166,7255.6,59340,128,713.2,9.4,180.4,20393,945.2,191.4,76.5,3019.5
Augite,Pyroxene,0.1,197.8,16336,5592.4,52604,0,339.1,12.7,139.4,20217,578.4,56.7,0.1,2752
Augite,Pyroxene,0.1,132.4,8823.6,4619.1,34589,0,86.5,32.2,268.7,17802,976.1,161.8,121.3,3132.9
Augite,Pyroxene,0.1,343.5,17283,6231.5,54465,18.6,591.7,20,168.8,19933,550.1,53.4,0,2829.5
Augite,Pyroxene,0.1,519.7,16040,7463.9,53535,25.8,519.7,28.3,184.5,19800,770.1,66.3,0.1,3181.9
Augite,Pyroxene,0.1,38,14167,5035.1,49130,0,172.8,4.2,174.3,20512,848.3,251.6,73.5,2960
Augite,Pyroxene,0.1,42.4,10743,4153.2,39939,0,50.7,38.6,146.6,19169,737.5,30.6,59.3,2885.7
Augite,Pyroxene,0.1,475.6,17888,7298.9,55799,56.2,566.6,21.9,222.9,20673,1024.4,251.4,93.2,3091.2
Augite,Pyroxene,0.1,209.6,13360,5808.9,41861,103.3,261.1,22,87.7,17602,758.8,37.2,25,2638
Augite,Pyroxene,0.1,466.4,16496,6128.1,50440,75.5,413.6,18,86.8,19142,766.6,51,8.5,2768.8
Augite,Pyroxene,0.1,821.8,19767,7684.1,59438,54.1,837.7,4.7,150.3,20627,621.9,67.5,0.1,2831.4
Augite,Pyroxene,0.1,384,18074,7223.7,55883,41.6,676.4,5.4,264,20931,935.3,311.6,37.7,2968.3
Augite,Pyroxene,0.1,797.3,19412,7753.5,57355,183.6,716.3,4.7,109.8,20140,974.6,56.6,0.1,2936
Augite,Pyroxene,0.1,0.1,1356.6,877.1,8588.9,1,20.6,116.9,484.6,12494,878,329.9,281.3,2828.3
Augite,Pyroxene,0.1,0.1,6918.8,3041.3,29922,0.1,37.6,152.3,483.2,18630,1066.8,372.2,221.7,2976.8
Augite,Pyroxene,264.9,660.4,23390,7088.2,62284,189.5,448.7,2.4,44.5,20214,722.1,51,16.5,2730.6
Augite,Pyroxene,0.1,401.4,17696,4467,52880,23,550.4,14.8,133.7,19741,540.7,51.8,7.5,2739.9
Augite,Pyroxene,0.1,84.6,12491,5271.2,44111,0,108.7,29.2,146.3,18760,745.7,48.8,32.3,2999.9
Biotite,Mica,1443.2,154.9,13934,10524,34320,9.3,72.5,11.2,9509.1,70.6,1095.9,27.3,214.1,6189.5
Biotite,Mica,1744.2,289.7,14827,10417,31649,85.2,122.8,32.4,8181.2,26.1,891.8,33.8,168.5,5284.2
Biotite,Mica,1710.8,279.5,14163,10055,30343,54.5,95,18.1,7778.4,43.7,888.6,31.3,162.6,5148.8
Biotite,Mica,1607.4,142.9,16494,12538,41553,0,270.9,46.3,12055,155.2,1398.2,46.9,264.9,7355.1
Biotite,Mica,2100.6,73.6,21321,14955,47202,122.2,126.9,41.2,12233,28.9,1304.8,33.5,205.8,7256.2
Biotite,Mica,2084.5,269.4,21550,15311,48226,74.2,161.3,15.8,12430,52.2,1355.7,37.4,232.6,7331
Biotite,Mica,1885.8,346.6,16768,12082,38729,121.6,290.4,0,9818.9,109.2,1113.9,35.4,191.2,6240.8
Biotite,Mica,1337.9,546.8,12476,8907.3,27496,285.9,118.5,0,6867.8,68.1,782.2,25.2,182.9,4871.8
Biotite,Mica,1982.1,290.8,19109,13693,44187,14.8,380.9,14.7,11504,87.3,1296.9,36.2,225.5,6839.3
Biotite,Mica,1503.5,161.1,12510,9258.1,29765,90.8,196.6,0,8210.4,129.9,959.6,28.1,185.9,5421
Biotite,Mica,1792.1,194.9,17422,12640,41495,0.1,183.7,24.3,11638,48.6,1273.7,31.5,235.8,6988.1
Biotite,Mica,1783.7,175.6,15416,11181,34664,48.6,11.3,88.4,9260.7,37.2,1057.8,32.8,210.6,6021
Biotite,Mica,2045.4,546.4,16093,11131,34649,156.5,298.8,0,8179.4,101,930.6,32.6,151.9,5384.9
Biotite,Mica,1860,451.2,14785,10445,32645,141.2,281.4,0,8264.6,135,944.3,27.2,159.1,5396.2
Biotite,Mica,1695.5,98.8,14364,10257,31825,66.1,194.5,0,8369.5,131.7,877.2,19.5,168.1,5301.9
Biotite,Mica,1504.2,258.9,13674,10092,32027,27.8,143.4,15.9,8790.8,108.2,1033.9,32,208.8,5811.1
Biotite,Mica,1520.6,353.6,12742,9252.5,28804,110.6,155.1,0,6953.5,80.9,890.3,39.7,164.6,4909.3
Biotite,Mica,1993.7,334.7,20635,14715,46405,48.7,397.7,7.7,12099,70.2,1314.2,30.5,217.4,7028.8
Biotite,Mica,1769,321.2,14449,10132,31739,65.7,178.5,0,7855.9,94.1,909.1,41.6,169.8,5194
Biotite,Mica,1584.7,108.1,14244,10374,33056,0.1,94.2,19.9,8674.8,81.4,1021.7,36.9,182.8,5684.5
Biotite,Mica,1706.2,356.4,15304,10776,33727,58.7,242.6,0,8687.4,160.2,1024,29.1,168.3,5624.2
Biotite,Mica,2279.9,232.2,23520,16258,51266,95.7,282.9,16.1,13002,42.6,1308.9,34.4,217.7,7302.8
Biotite,Mica,5825.5,2607.6,20467,13988,40011,930.9,1534.9,223.7,9485.9,299.4,979.8,34.3,163.3,5554.2
Biotite,Mica,2189.8,368.9,22259,15570,48925,99.3,314.6,12.3,12191,66.3,1313,40.6,223,7013.7
Biotite,Mica,1548.9,222.3,12410,8955.1,27052,19.6,23.7,15.6,6853.2,18.5,837.6,33.7,150.3,4702.8
Biotite,Mica,1766.3,325.2,13571,9810.7,29900,82.5,203.8,0,7414.3,107.8,876.5,38.4,167.2,5080.8
Biotite,Mica,1686.9,261.7,15466,11342,36037,35.4,192.6,5.9,9687.1,93.1,1117.6,45.4,209.2,6085.1
Biotite,Mica,1439.9,114.8,14427,10873,35527,0.8,120.3,15.6,9835.3,99.1,1164.9,34.3,229.1,6293.2
Biotite,Mica,2421.7,448.9,22011,15311,47642,94.9,388.5,5,11879,54.6,1273.2,42.9,253.6,6992.8
Biotite,Mica,2062.4,347.9,20044,14516,46180,16.2,420.5,39.2,11844,115.9,1372,40.7,231.6,7003
Biotite,Mica,2112.1,226.7,20680,14585,46186,65.3,129.7,42.7,12071,32.3,1311.6,43.5,246.1,7017.2
Biotite,Mica,1956.1,119.6,19577,14046,43971,56.3,95.1,34.4,11730,39.5,1317.8,54.2,222.4,6990.2
Biotite,Mica,2018.1,301.7,20586,14466,45123,112.7,253.7,17.6,11437,47.3,1263.7,37.7,201.7,6688.3
Biotite,Mica,2692.4,520.3,22186,14768,46049,0,259.8,0,10791,41.2,1158.4,30.3,187.9,6578.8
Biotite,Mica,2108.6,295.8,20583,14854,47629,5.2,447.4,29.9,12551,119.4,1379.8,48.5,215.7,7013.7
Biotite,Mica,1529.1,67.1,17124,14296,45519,0,352.6,28.1,10472,430,1532.6,34.1,209.2,6847.6
Biotite,Mica,1970.1,259.9,19424,13676,43747,32.9,318.2,35,11735,62,1245.7,44.3,212.2,6720
Biotite,Mica,1723.3,261.8,17800,13146,42495,0,287.9,27.1,11744,90.5,1291.2,32,209.9,6948.9
Biotite,Mica,1758.3,492.2,15668,10959,34061,113.7,205.6,0,8281.6,88.8,986.9,28.5,175.8,5513.1
Biotite,Mica,978.2,470.6,10813,8159.6,25949,242.2,266,92.6,7661.7,189.9,945.6,52.8,200.8,5248.4
Chlorite,Clay,1826.7,940.7,41318,31704,34516,330.7,537,133.5,86.1,15.8,0.3,0,7.3,6711.4
Chlorite,Clay,778.2,423.4,39251,30643,33670,172.5,440.4,91.2,75.8,0,0,0,1.9,6794.5
Chlorite,Clay,2469.5,1021.5,37500,29859,35909,300,494.7,68.7,61.6,140.3,0,0,0.1,6537.1
Chlorite,Clay,494.3,101.8,25923,20811,23223,41.8,156,71.4,57.9,92.5,10.6,25.4,20.8,5835.4
Chlorite,Clay,1323.7,403.4,31976,25246,29323,214.7,206.8,3.6,72.3,81.5,0,0,0,6166.3
Chlorite,Clay,6783,3201.7,35003,25837,33266,1259.9,1218.2,442.7,510.3,1120.6,90,47.5,22.6,5382
Chlorite,Clay,2777.7,1374.9,21394,16534,18863,491,344.6,120.7,35.3,283.5,0,0,0,3745
Chlorite,Clay,843.7,149.5,22898,18286,20021,60.1,128.6,21.7,41.2,33.7,4.3,5.7,16.9,4864.9
Chlorite,Clay,412.5,0.1,15659,12664,14031,18.1,37.8,54.8,35.8,94.8,7.9,3.5,4.7,3325.7
Chlorite,Clay,2233.1,1029.7,28426,22696,24472,323.6,367.5,77.4,45.5,30.7,0,0,6.6,5140.4
Chlorite,Clay,161.5,0.1,13898,11764,14308,0,4.3,10.9,43.6,171.5,12.8,4.5,9.9,4087.1
Chlorite,Clay,2815.2,1434,43707,33964,36200,507.9,753.4,134.7,84.1,1.4,0,0.1,0,6877.8
Chlorite,Clay,277.2,12.4,10558,8621.4,9514.3,48.7,43.4,37.6,39.2,44.4,3.8,7.4,8.8,2273.9
Chlorite,Clay,1110.4,320.9,31813,25122,27959,164.2,131.6,13.9,84.7,128.5,75.9,23.1,20.3,6436.1
Chlorite,Clay,1193.1,156.1,32369,25542,29935,6.6,167.2,10.2,100.3,320,47.4,57.3,24,6479.8
Chlorite,Clay,1434.7,262.6,31651,24528,26509,68.9,138.6,15.6,68.6,21.6,47.2,34.1,12,5684.2
Chlorite,Clay,3633.5,2459.8,43478,34096,36782,1125.7,1380.3,709.9,756.3,198.4,47.3,40.2,52.9,7072.3
Chlorite,Clay,452.8,158.7,23763,19033,21012,36,96,23.3,70.5,58.9,41.8,19.8,14.9,5112
Chlorite,Clay,0.1,0.1,4772,4035.1,5079.6,17.7,30.3,72.3,107.9,113.3,34.8,36.1,16.5,1363.5
Chlorite,Clay,170.5,11.9,11942,8732.6,29459,0,58.1,66.4,331.1,7220.5,42.6,23.3,57.5,4977.5
Chlorite,Clay,64.9,0.1,5407.8,4538.9,5499.2,0,25.1,44.1,147.8,133.4,27.3,33.9,30,1561.6
Chlorite,Clay,2891.4,882.4,33025,24490,27050,52.9,226.9,1.3,36.8,14.3,48.7,14.5,4.9,5272.4
Chlorite,Clay,2021.4,955.2,11924,9270.4,10254,193.6,28.8,2.2,24.2,79.4,34.3,26.9,30,2209.5
Chlorite,Clay,2684.1,1185.3,22420,16793,18346,151.2,122.4,0,20,44.6,46.1,24.1,8.8,3860.9
Chlorite,Clay,2792.5,1113.9,21038,16340,17799,222,82.2,0,13.8,33.6,19.9,11.2,5.7,3760.2
Chlorite,Clay,47.3,63.7,15724,13636,17523,69.3,35.2,28.7,95.8,403.2,35.5,32.8,23.4,4696
Chlorite,Clay,1771,1502.8,17917,17221,22342,223.8,177.3,0,64.3,500.2,25.3,11.7,10.4,3333.3
Chlorite,Clay,5279.6,2894.3,39955,30217,34350,1160.7,1270.5,592,698.6,286.5,47.5,7.5,5.2,6137.1
Enstatite,Pyroxene,0.1,142.1,11986,121.6,24551,0.6,951.2,323.9,137.1,75.2,11.1,26.5,54.8,4369.3
Enstatite,Pyroxene,0.1,0.1,44105,1,53043,164.8,142.4,61.9,113.5,173.5,33,68.8,37.9,2102.9
Enstatite,Pyroxene,0.1,0.1,47763,93.6,59327,40.4,40.4,76.4,186.3,275.7,46.4,86.3,34.9,2305.6
Enstatite,Pyroxene,0.1,284.8,28152,540.7,35094,374.4,571.4,1083.8,58.7,23.6,16.1,41.2,46.6,2406.1
Enstatite,Pyroxene,0.1,0.1,53979,222.4,65324,114.3,228.6,92.1,169.3,325.6,45.4,104.6,27.2,2297
Enstatite,Pyroxene,0.1,0.1,45101,84.7,57609,0.1,32.9,77.4,220.3,288.6,38.4,93.3,47.5,2431.1
Enstatite,Pyroxene,0.1,0.1,34708,275.7,47186,0,421.4,44.3,260.6,276.3,36.8,82.2,39.9,2240
Enstatite,Pyroxene,0.1,0.1,35681,437.6,47129,96.7,532.4,189.5,367.9,261.6,83.4,84.1,43,2083.3
Enstatite,Pyroxene,0.1,503.7,39905,1025.2,48727,605.7,1071.7,366,427.9,221.9,32.3,67.9,37.7,1881
Enstatite,Pyroxene,0.1,595.7,24842,865.1,30186,612.5,681.8,323.9,260.5,157.2,20,15.4,25.8,1294.2
Enstatite,Pyroxene,0.1,0.1,26781,573.5,42154,315.4,481.3,221.3,291.7,77.7,31.4,18.8,1.7,255.9
Enstatite,Pyroxene,0.1,0.1,22310,272.3,29766,133.1,495.7,143.8,290.7,166.4,56.5,50.1,26.2,1362.1
Enstatite,Pyroxene,0.1,276.9,30620,1233.6,40266,447.3,1299,337.8,477.2,295.5,61.3,47.9,13.6,1493.5
Enstatite,Pyroxene,0.1,1669.8,39567,1330.4,52912,651.2,2494,720.9,758.2,182.2,102,51.1,7,1212
Enstatite,Pyroxene,0.1,0.1,52213,67.6,63628,48.6,89.6,97.8,236.6,286.9,47.8,56.4,63.6,2330.4
Enstatite,Pyroxene,0.1,0.1,38870,371.3,47079,46.4,91.4,92.9,115.7,66.7,34.8,37.8,8,1075
Enstatite,Pyroxene,0.1,505.7,11892,1068.4,19054,462.2,809.2,267.9,299.1,1916.4,22.5,74.9,3.8,394.6
Enstatite,Pyroxene,0.1,378.6,16555,732.5,22927,351.1,1013.4,724.3,435.9,162.3,73.7,46.5,22.6,1278.8
Enstatite,Pyroxene,0.1,0.1,36800,290.3,49223,60.2,716.2,217.5,305.3,419.5,79.3,83.2,53,2366.9
Enstatite,Pyroxene,0.1,760.9,44907,1018.7,56046,500.3,2022.9,417.7,671.5,725.1,42.8,48.2,20.1,1819.5
Enstatite,Pyroxene,0.1,1107.8,36130,1158,45590,540.7,1949.5,471,731.2,336.3,174.5,107.6,49.4,1973.5
Enstatite,Pyroxene,0.1,0.1,50486,91,61850,96.9,276.9,47.4,153.9,321.1,41.3,60.3,38,2262.2
Enstatite,Pyroxene,0.1,0.1,43763,60,56305,0.1,70.6,64,208.7,280.7,63.5,98.6,49.5,2459.4
Enstatite,Pyroxene,0.1,10,20733,518.5,26610,254.9,896.5,231.4,327.5,193.3,34.5,168,12,1047.2
Enstatite,Pyroxene,0.1,0.1,45318,99.9,57593,0.1,30.7,80.6,232.2,300.5,49.9,70.7,47.7,2310.5
Enstatite,Pyroxene,0.1,337.1,53084,606.7,61875,710.7,829,588.1,678.9,442.2,109.2,63.9,52.8,2058.1
Enstatite,Pyroxene,0.1,0.1,33714,41,49707,142.5,74.5,48.3,70.6,23.6,31.4,20.6,5.3,332.2
Enstatite,Pyroxene,0.1,0.1,58041,0,70010,42.5,510.4,25.6,233.4,111.8,41.7,46.9,56.6,2727.4
Enstatite,Pyroxene,0.1,72.2,55450,1.6,70221,159.5,743.7,16.4,215,2547.8,70.3,58.3,44.5,2155.3
Enstatite,Pyroxene,0.1,0.1,55338,1121.5,60995,222.2,418.5,27.1,125.2,124.6,60.3,290.7,35.3,2263.9
Enstatite,Pyroxene,0.1,0.1,57904,0,66901,206.8,218.1,58,184.9,287.3,45.3,62.6,22.8,2229.9
Enstatite,Pyroxene,0.1,72.6,48607,176.2,59607,77,1451.7,7.3,250.3,58.2,37.9,30.4,30.2,2322.4
Enstatite,Pyroxene,0.1,0.1,47858,93.7,57455,87.8,359.8,3.6,138.7,190.5,45.7,1118.2,39.3,2601.1
Enstatite,Pyroxene,0.1,0.1,51845,103.6,62908,110,66,47.9,180,312.4,33.1,72.9,31.1,2212.1
Enstatite,Pyroxene,0.1,0.1,36742,265.6,49408,16,552.1,6.3,147.1,312.5,37.2,89.9,49.4,2266.6
Enstatite,Pyroxene,0.1,0.1,39314,274.5,51887,0.7,75.9,80.4,249.9,312.2,40.5,95.8,58.4,2345.9
Enstatite,Pyroxene,0.1,0.1,20733,66.7,32066,0,77.4,37.8,214.9,256.2,43.9,84.7,48.7,2367.8
Enstatite,Pyroxene,0.1,0.1,37537,69.3,47810,0,163,15.9,137.4,126.9,51,703.9,39.6,2584.4
Enstatite,Pyroxene,0.1,0.1,42905,173.8,55645,1.5,298.3,35.1,197.2,293.5,57.5,70.7,54.5,2553.7
Enstatite,Pyroxene,0.1,0.1,51620,688.3,60582,54.1,72.2,74.9,169.8,190.3,56.3,145.7,44.9,2387.8
Enstatite,Pyroxene,0.1,0.1,30230,121.8,37601,16.7,226.7,0,22.9,25.2,20.8,22.1,46.9,1743.3
Enstatite,Pyroxene,0.1,722.6,43624,1159.1,53665,648.7,1275.6,444.5,528.6,220.6,29,25.4,15.4,2052
Enstatite,Pyroxene,0.1,604.3,39848,1077.4,49940,592.8,1532.9,428.3,509.6,314.9,26.7,35.1,13.4,1754.6
Enstatite,Pyroxene,0.1,0.1,49537,8.4,61182,79.8,105,119.5,170.4,179.9,54.6,39.5,39.8,2254.9
Enstatite,Pyroxene,0.1,0.1,39730,145.7,50397,58,143,46.2,154.6,264.4,46.2,94.6,32.8,1932.3
Hornblende,Amphibole,0.1,3067.5,27001,5685.7,59898,0,954.7,121.1,463.6,9879.7,664.8,42,0,2487.2
Hornblende,Amphibole,0.1,3362.8,27693,6110.5,61464,0,965.3,154.8,453.1,10208,746.8,39.3,2.1,2704.1
Hornblende,Amphibole,0.1,2392.4,22224,4939.1,52024,47.9,903.1,399.9,711,10526,812.4,222.8,56.6,2702.2
Hornblende,Amphibole,0.1,3407.3,31974,6341.8,64785,120.6,323.2,175.8,282.9,10222,497.9,2,1.6,2483.8
Hornblende,Amphibole,0.1,4141.7,32709,7162.1,64885,110.7,833,173.5,323.1,9804,541.1,1.9,0,2407
Hornblende,Amphibole,0.1,2651.1,26699,5581.3,58007,0,792.9,134.9,398.3,9705.3,469.7,41.1,0,2399.8
Hornblende,Amphibole,0.1,920.8,10745,2473.5,28785,0,112.2,151.6,479.4,7977.9,684.6,144,77.7,2449.8
Hornblende,Amphibole,0.1,2652.6,26731,5715,59744,0,861.9,158.7,485.8,10275,550.3,39.8,0.2,2503.1
Hornblende,Amphibole,0.1,1543.7,23406,4719.3,55479,0,608.8,202.9,450.8,10085,456.7,38.9,0.1,2501.5
Hornblende,Amphibole,0.1,2858.4,22596,5430.2,48330,35.8,798.5,129.6,357.1,8030.4,459.5,31.6,0.1,2062.7
Hornblende,Amphibole,0.1,3323.4,31540,5615.8,65827,50.8,415.8,153.7,328,10231,723.6,42.3,7.9,2551.5
Hornblende,Amphibole,0.1,1905.8,25264,5170.5,57649,0,636.9,210.9,449.7,9867.7,472.5,35.6,0.5,2498.3
Hornblende,Amphibole,0.1,2167.1,22823,4762.7,54228,0,606,129.6,422.9,9841.2,494.7,30.6,0.6,2640.9
Hornblende,Amphibole,0.1,2268.7,23812,4792.7,53782,0,454.6,148,341.9,9487.4,476.7,37.9,3.5,2342.1
Hornblende,Amphibole,0.1,1111.7,16033,3424.1,40295,0,96,105,316.8,8806.7,490.4,41.6,20,2294.5
Hornblende,Amphibole,0.1,2886.9,25776,5877,56691,0,762.1,135.8,426.8,9670.9,557.7,42.6,0.5,2421.4
Hornblende,Amphibole,0.1,1229.2,15823,3880,41166,0,134.5,216.9,540,9219.5,769.3,141.1,34,2593.3
Hornblende,Amphibole,0.1,2641.1,25222,5666.9,56740,0,688.3,157,473.8,9727.8,533.9,32.3,0,2393.8
Hornblende,Amphibole,0.1,5352.7,29063,7325.2,56185,814.1,1731.8,692,913.2,8727.3,729.1,41.9,2.7,2109
Hornblende,Amphibole,0.1,3194.5,28082,6161.3,59700,22.9,251.9,197.9,359.2,10098,649.7,29.1,11.9,2595.1
Hornblende,Amphibole,0.1,3116,30820,5570.5,66065,8.2,204.4,177.4,317.1,10600,809.4,39.7,25.4,2666.1
Hornblende,Amphibole,0.1,1883.9,24496,3997.5,55565,0,368.2,108.4,355.1,11676,441,53.3,10.9,2824.4
Hornblende,Amphibole,0.1,1062.3,13914,2479.7,34048,0,209.8,93.4,322.7,8603.9,467.2,42.7,17.2,2613.4
Hornblende,Amphibole,0.1,1483,15620,3981.5,41320,32,433.7,506.5,967.7,9974.2,1148,362,118.4,2815.2
Hornblende,Amphibole,0.1,3588.9,31678,6516,66171,38.5,389.6,182.6,349.6,10380,776.3,43.2,1.8,2716.4
Hornblende,Amphibole,0.1,3254.4,30780,5943.5,64306,8.6,278.7,180.6,309.4,10568,568.3,31.2,10.4,2613.7
Hornblende,Amphibole,0.1,2248.6,22008,5627.5,53099,0,504,151.4,490.5,10304,673.8,41.6,0.7,2710.1
Hornblende,Amphibole,0.1,2024,24051,5246,55955,0,449.5,160.7,473.4,10199,565.4,71.4,3.1,2594.2
Hornblende,Amphibole,0.1,3234.5,33647,6797.9,66370,143.4,532.7,218.9,258.9,10001,466.7,2.2,2.8,2661.5
Hornblende,Amphibole,0.1,933.8,27853,1647.1,66972,9.5,651.1,35.5,221.9,11612,50.8,89.1,8,3005.1
Hornblende,Amphibole,0.1,2272.6,21922,4350.4,50154,0,916.7,185.8,339.7,9009,463.7,28.1,4.7,2573.2
Hornblende,Amphibole,0.1,2064.1,21681,4824,53477,0,469.6,242.3,628.6,10169,870.2,38.1,0.9,2638.1
Hornblende,Amphibole,0.1,3058.7,30719,7090.7,64413,52.6,319.1,220.3,438.9,10771,676.4,44.3,22.8,2765.3
Hornblende,Amphibole,0.1,3403.3,31291,6811.2,66025,13.2,216.7,202.3,395.3,10857,705.3,35.7,7.9,2790.8
Hornblende,Amphibole,0.1,1940.7,21368,5285.8,52044,0,331.6,319.7,579.2,10468,723.9,41.6,14.6,2721.1
Hornblende,Amphibole,289.1,5191.2,33671,6970.7,63800,949.7,1359.4,1058.7,1152.1,10188,1006.7,219.5,77.9,2585
Hornblende,Amphibole,0.1,2219.7,21642,5202.6,50912,0.8,413,211.8,437,9806.1,647.7,49.8,4.9,2676.4
Hornblende,Amphibole,0.1,2550.8,23276,5613.8,54650,0,692.3,186.3,432.9,10091,638.9,35.4,0.3,2699.7
Kaolinite,Clay,914.5,728.4,1134.3,62371,55287,286.1,644.1,54,717.8,183.8,93.8,25.9,5.7,176.3
Kaolinite,Clay,1543.1,1616,1307.4,37653,35885,830,809.9,137.6,505.9,59.8,32.5,13.5,24.9,137.2
Kaolinite,Clay,612.1,1126.2,594.4,21148,20200,947.2,431.6,0,111.5,5.3,3.2,29,18.8,67.9
Kaolinite,Clay,735.6,991.9,758.2,39607,37470,555.9,567.3,2.5,284.5,2.3,1.1,14.9,29.4,174.3
Kaolinite,Clay,1006.8,1154.8,1291.5,49722,44755,508.5,794.1,213.9,639.4,117.5,75.9,39.3,28.9,149.3
Kaolinite,Clay,21.9,29.4,423,57071,50766,14.2,232,0.1,373.1,51.7,25.9,24.2,23.8,273.3
Kaolinite,Clay,1750.1,1913.5,1554.3,66216,59445,1200.9,1743.2,304.9,2289.6,325.3,88,31,12.3,195.7
Kaolinite,Clay,219.5,302.1,920.6,52825,47947,211,481.2,117.9,590.6,176.1,36.9,3.5,0.7,198.4
Kaolinite,Clay,713.9,1289.6,1200.8,28479,27763,624.4,737.4,198.4,408.4,122.5,52.7,63.1,35.1,165.9
Kaolinite,Clay,318.4,1027.8,756,21229,21136,794.6,581,76.7,358.1,32.7,34.5,23.6,14.9,79.1
Kaolinite,Clay,669.9,957.5,1167.5,44663,41193,437.7,735,175.4,704.8,130.5,145.1,16.8,14.7,147.2
Kaolinite,Clay,669.2,494.4,1105.9,61798,54096,316.8,711.8,232.5,840,238.8,134.9,23.2,25.2,91.8
Kaolinite,Clay,159.1,50.6,613.3,53650,48547,7.3,243.1,1.1,341.9,99.1,53.3,49.9,23.2,274.4
Kaolinite,Clay,2052.7,2618.2,1350,68184,60364,1840.4,2457.3,269.8,1696.2,233.3,50.3,9.8,6.5,173.7
Kaolinite,Clay,1184.4,1319.6,1407.8,53787,48298,513.4,879.1,260.5,785.6,196.5,67.9,13.6,7.8,145.3
Kaolinite,Clay,207.3,318.1,783.1,50016,43492,166.9,515.1,139.5,587.9,138.3,45.6,33.8,8.5,141.7
Kaolinite,Clay,0.1,41.6,428.4,34715,30574,41.6,320.6,92.3,446.9,124.3,37.9,17.8,13.1,160.9
Kaolinite,Clay,415,365.9,418.2,50018,44164,207.7,491.3,0.1,268.2,32.4,23.2,37.7,26.5,135
Kaolinite,Clay,405.2,452.5,954.1,51547,46867,248.4,521.3,115.6,595.5,123.2,40.1,16.7,5.7,159.7
Kaolinite,Clay,0.1,121.1,439.6,26188,25159,146.2,254.9,29.2,364.8,59.8,40.5,41.1,32.3,145.7
Kaolinite,Clay,298.5,783.4,850.7,37596,35725,703.1,654.2,156.5,496.6,73.6,42.8,36.4,22.6,89.3
Kaolinite,Clay,484.1,643.8,795.7,51508,46370,477.7,698,33.9,681.3,131.9,61.4,19.6,20.5,178.9
Kaolinite,Clay,1921.4,1958.1,1147.6,48635,45172,1256.5,1309.5,38.6,917.3,118,151.4,24.8,24.7,127.4
Kaolinite,Clay,0.1,198.9,176.9,17821,16871,276.6,244.3,30.5,233.8,28.8,25.8,12.7,11.5,42.6
Kaolinite,Clay,110.6,148.9,579,54697,47984,19.5,377.3,35.2,659.6,179.9,113.9,72.1,15.3,161.1
Kaolinite,Clay,249.1,350.2,927.7,49002,44463,218,376.8,125.8,469.8,121.8,54.5,31.7,11.1,98.6
Kaolinite,Clay,746.8,994.5,1612.9,68770,59716,566.9,1031.8,455.2,1307.9,452,301.6,74.3,31.5,242.7
Kaolinite,Clay,594,829.3,1217.5,63050,55697,541.5,970.9,265.5,1084.2,260.2,176.2,38.8,30.5,232.8
Kaolinite,Clay,82.1,137.8,664,60550,52789,123.1,433.7,117.4,665.5,203.9,46.9,22.8,20,119.2
Kaolinite,Clay,0.1,1.3,147.8,39116,34965,0,81.3,7.8,210.6,102.2,105.9,42.3,18.6,163.3
Kaolinite,Clay,0.1,11,307.7,35142,32128,0,135.4,5.2,173.6,34.6,12.3,26.1,8.5,153.8
Kaolinite,Clay,0.1,76.8,404.1,27936,26190,9,98.8,20.1,116.3,37.4,11.9,23.8,26.5,133.7
Kaolinite,Clay,0.1,712.7,679.6,15764,15138,947.7,559.4,245.7,427.9,111.1,59.3,27.8,14.5,34.1
Kaolinite,Clay,0.1,431.3,712.2,26290,24855,290.5,364.6,112.1,249.1,65.7,35.7,34.8,21.6,149.5
Kaolinite,Clay,0.1,307.9,539.5,16978,15781,377.8,350.4,137.3,234.7,76.2,22.1,30.1,10.2,93.3
Kaolinite,Clay,0.1,0.1,369.2,44974,41059,0,93.3,29.9,382.7,121.5,68.1,24.5,21.5,137.8
Kaolinite,Clay,0.1,321.2,847.3,26347,24925,247.3,345.7,195,273.1,111.7,110.2,44,19.1,66.5
Kaolinite,Clay,0.1,17.8,280.5,25832,23633,187.1,166.6,78.2,224.6,35.6,30.7,36,28,100.9
Kaolinite,Clay,0.1,72.6,265.3,12908,12023,146.3,212.2,128.1,232.9,77.9,61.7,47.7,35.9,73.4
Kaolinite,Clay,0.1,11.3,246,4465.2,3953.9,295.2,267.3,214.7,255.5,125,90.7,31.1,28,21.3
Labradorite,Feldspar,0.1,3406.9,179.1,36828,47641,219.8,238.3,121.4,1031.1,13411,311.6,292.9,87.5,240.1
Labradorite,Feldspar,286.5,6537.3,296.6,47755,62479,727.4,775.6,8.1,979.3,13208,4.6,164.4,17.8,141
Labradorite,Feldspar,458.7,7181.5,289.2,49101,64273,767.4,814.6,0.7,956.9,13241,1,111.7,13,147.6
Labradorite,Feldspar,0.1,4621.2,368.2,44375,57418,236.7,188,132.9,995.7,14080,238.6,209.2,23.1,150.3
Labradorite,Feldspar,2.4,5839.1,544.2,45851,60068,581.6,559.3,84.9,1148.2,13405,163.4,219.5,38.8,185.3
Labradorite,Feldspar,86.8,6509.9,264.7,50136,65358,353.2,362.3,0,689.5,13557,2,102.7,10.2,167.7
Labradorite,Feldspar,321.1,7186,842.9,50150,65235,836.9,853.5,258.9,1402.2,13837,117,166.5,15,135
Labradorite,Feldspar,999.5,8704.2,571,51146,67168,961.8,1061.8,13.1,961.6,12924,4.2,134.7,22.6,163.8
Labradorite,Feldspar,277.7,6169.2,467.2,45638,59598,541.1,576,75,1011.2,13227,114,119.9,8.8,142.4
Labradorite,Feldspar,0.1,4849,289.4,42885,55631,245,215.7,39.6,877.2,13096,140.8,158.2,52.2,149.8
Labradorite,Feldspar,0.1,5633,270.4,46715,61212,348.4,325.4,17.8,873.6,13511,5.1,39.2,0,105.4
Labradorite,Feldspar,0.1,1354.8,107.7,18768,23776,20.9,45.2,159.8,638.8,10741,409.7,318.4,169.1,262.1
Labradorite,Feldspar,400.7,7301.9,861.7,49781,64980,947.7,906.1,252.9,1434.4,13818,68.5,213.5,1.8,134.6
Labradorite,Feldspar,758.2,8155.2,522.7,51433,67792,897,1004.2,30.2,1073.8,13322,6.7,171.9,37.4,142.8
Labradorite,Feldspar,0.1,2036,96.3,31345,39806,163.3,165.2,256.7,1097.6,13128,458.8,379.7,139.2,257.2
Labradorite,Feldspar,0.1,2410,122.9,32317,41344,166.6,207.7,209.3,1104.2,13222,442.6,387.6,154.4,238.7
Labradorite,Feldspar,0.1,1373.4,66,26642,33113,45.3,132.6,277.8,941.6,12669,519,357.8,153.6,257.5
Labradorite,Feldspar,1038.6,8460.9,958.8,50534,66150,1032.3,1136,219.5,1281.2,13275,32.4,85.5,1.5,101.8
Labradorite,Feldspar,961,8592.5,569.7,50878,66741,1106.7,1218.4,29.5,1077,12947,1.1,179.2,32.8,167.9
Labradorite,Feldspar,8.4,5156.7,314.7,41037,53287,339,416.1,53.7,967.7,12810,151.8,184,20.9,150.4
Labradorite,Feldspar,318.2,6931.5,299.7,48447,63736,542.6,594.4,8.5,795.7,13181,9.5,137.9,34.2,175.7
Labradorite,Feldspar,0.1,3470.8,158.3,32058,41327,136.2,279.4,102.7,936.8,12566,274.2,224.9,66.2,191.6
Labradorite,Feldspar,510.2,7037.2,321.5,46505,61328,890.7,849.9,0.2,904.4,12515,7.9,166.8,23.6,164.9
Labradorite,Feldspar,1234.7,8625.1,330.4,50392,66650,731.9,901.7,4.5,646.7,12760,0,43.4,20.9,166.7
Labradorite,Feldspar,0.1,4498.2,211.6,40755,52649,289.4,323.7,67.5,941.6,13580,134.1,169.6,28.8,159.8
Labradorite,Feldspar,119.2,6061.9,516.7,46472,60969,568.7,484.6,138.8,1155.5,13381,183.1,271.8,63.5,163.4
Labradorite,Feldspar,518.7,7154.3,466.7,46785,61881,860.1,826.4,17.8,1025.6,12490,12.4,140.9,19.8,144.3
Labradorite,Feldspar,0.1,3810,165.4,31760,40863,180.7,355.3,37.5,782.6,11049,157,154.1,42.4,146.3
Labradorite,Feldspar,306.6,7176.3,472.8,49724,65282,671.3,672.7,12.2,983.8,13235,18.2,151.1,54.2,191.8
Labradorite,Feldspar,39,659.6,116.5,5615.8,6500.9,3.3,1.1,10.5,228.9,5819.2,184.2,204.5,156.2,198.4
Labradorite,Feldspar,311.5,6411.1,633.3,47098,61546,687.4,688.7,173.7,1212.3,13406,57,124.9,9.1,117.7
Labradorite,Feldspar,347.1,6541,208.5,46022,60238,537.5,664.5,0.2,698.7,12689,1,70.8,4.9,136.9
Labradorite,Feldspar,1073.4,7338.3,623.8,41867,55153,634.8,807,23.9,728.9,10770,4.3,112,10.4,134.5
Labradorite,Feldspar,0.1,4953.9,439.4,38780,50505,214.5,312.2,115.5,919.4,11564,175.9,187.4,37.6,138.9
Labradorite,Feldspar,0.1,2458.5,225.1,29991,38100,97.1,149.5,149.8,890.1,11731,354.5,301.7,114.4,397.3
Labradorite,Feldspar,1.1,5463.8,387.8,45551,59764,366.3,373.4,57,1012.4,13541,110.4,140.2,4.4,134.1
Labradorite,Feldspar,0.1,4043.7,207.9,38136,49035,362.1,366.1,78.2,990.5,12598,217,201,17.8,156
Labradorite,Feldspar,106.3,6190.9,569.7,48117,62661,633.4,603.6,137,1231.5,13823,57,122.9,3.6,136.3
Labradorite,Feldspar,49.6,5844.5,540,47543,62061,544,540.2,192.1,1250,13942,87.7,181.8,21.9,144.4
Labradorite,Feldspar,819.9,7599.4,762.5,45096,59467,1066.1,991.4,92.8,1210.3,12247,158.2,248.3,43,146.2
Labradorite,Feldspar,959.9,8463,637,49383,65302,1044.9,1053.7,1.2,934.9,12765,8.9,156.5,9.9,156.9
Labradorite,Feldspar,168.4,6423.9,389,48029,63030,788.6,756.9,60.7,1276.1,13726,113.3,273.9,34.9,159.3
Labradorite,Feldspar,0.1,5701.5,270,47749,62095,544.1,528.9,23.3,1114.6,13825,65.8,204.3,11.8,141.7
Labradorite,Feldspar,30.1,4573,292.9,40463,52433,433.4,405.8,120.1,976,13161,175.9,194.8,41.9,165.1
Labradorite,Feldspar,0.1,5735.8,420.5,47892,62400,426.8,385.2,72.9,1108.8,13916,141.7,180.9,16.5,164
Labradorite,Feldspar,425.2,7166.7,430.6,47871,63139,689.8,733.8,6.7,924,12894,8.2,203.7,32.5,164.8
Labradorite,Feldspar,2,5626,440.9,46315,60380,548.8,534.9,98.7,1256.5,13632,179.1,259.4,53.8,170.7
Labradorite,Feldspar,13.4,485.1,66,4080.5,4883.3,8.9,0,0,3.1,3347.4,0.5,17.8,35.5,124
Labradorite,Feldspar,0.1,4557.3,386.6,42115,55013,296.6,220.8,66.9,886.6,13316,156.8,192.5,15.7,171.2
Labradorite,Feldspar,1057.6,8477.2,1104.5,49460,65024,1082.9,1148.9,255.7,1319.6,13163,65.4,111.7,9,112.8
Labradorite,Feldspar,295.6,6912.3,283.4,48324,63529,729.7,735.6,2.4,912.4,12979,4.3,193.7,20.2,169.6
Labradorite,Feldspar,1329.4,8625.8,1625.2,46781,61487,1530.9,1461.1,524.5,1666.7,12645,378,351,47.5,152.4
Labradorite,Feldspar,44.5,4280.4,413.6,28522,37954,433.9,430.9,55,674.7,8264,61.6,88.9,16.6,98.3
Labradorite,Feldspar,18.5,4526,350.9,37293,48506,385.9,283.7,46.4,704.3,11411,144,126.4,26,160
Labradorite,Feldspar,815.2,7191.2,512.9,43852,58307,798.8,731.3,5,698.1,11770,9.7,86,26,145.8
Labradorite,Feldspar,38.1,786.7,155.9,6364,8062.1,11.7,0.1,0,0.7,3231.8,1.1,8.4,20.4,134.1
Microcline,Feldspar,285.1,1172.4,474.8,16116,44013,581.1,412.6,15.5,10513,227.4,10.7,18.8,13.9,12.1
Microcline,Feldspar,1974.6,3577.9,1042.9,33224,89718,2726.6,2855.3,333.6,22068,1342,152.3,141.9,3.9,33.1
Microcline,Feldspar,2078.5,3014.8,337.2,33491,91791,2308.9,2736.3,45.6,22655,1133.1,33.3,5.8,0,0
Microcline,Feldspar,1308.1,2084.3,679.7,24891,68367,1661.6,1150,33.9,16754,579.3,11.9,5.9,0,0.1
Microcline,Feldspar,602.4,1340.5,693.9,16720,45231,1029.1,524.1,106.5,10854,347.5,16.4,2.5,0,0
Microcline,Feldspar,766.5,1987.3,486.7,28575,78257,1112.3,842,38.9,18942,564.4,27.8,4.3,0.1,0.3
Microcline,Feldspar,790.5,2185.9,272.7,32248,88512,2011.9,1950.4,60.3,22184,1168.6,219.5,209.1,17.5,40.4
Microcline,Feldspar,0.1,645.9,245.4,12454,34435,159.5,743.9,43.7,9088.1,508.6,110.8,102.9,30,26
Microcline,Feldspar,1512.9,2556.1,693.2,27672,74806,1874.5,1688.3,86.9,18078,1088.8,164.4,153.2,23.4,55.6
Microcline,Feldspar,280,859.8,368.1,27329,78074,728.3,944.4,45,20032,734.1,192.8,130.3,6.5,33.9
Microcline,Feldspar,856.8,2070.4,589.8,25828,70862,1466.1,1148.6,75.4,17158,726.2,49.7,70.2,8.4,44.2
Microcline,Feldspar,797.8,1923.3,683.8,32809,88784,1199.4,1278.7,242.2,21849,814.3,116.3,81,3.2,29.8
Microcline,Feldspar,5.9,606.1,181.8,29745,81875,1273.1,705.1,55.2,20818,896.5,86.2,74.5,13.6,21
Microcline,Feldspar,560.1,1495.3,465.6,30826,87476,1324.2,1548.5,125.6,22492,944.9,178.6,114.6,9.8,30.3
Microcline,Feldspar,0.1,494.6,111.5,32147,89916,669.4,648.9,59.3,23592,722.7,264.4,123.3,17.1,21.5
Microcline,Feldspar,49.7,543.3,143.4,24629,69473,853.6,448.9,21,18507,453.7,44.2,19.6,0.1,3.9
Microcline,Feldspar,851.9,1738.6,165.4,32188,88504,1574.6,1580.6,14.6,22327,829.9,44.1,15.5,0,0.4
Microcline,Feldspar,33.9,765.1,170,29556,81578,1081.9,691.9,9.4,21322,537.3,59.5,5.7,0,2.7
Microcline,Feldspar,1663,2755.9,1128.1,31301,84652,2173.3,2131.5,328.7,20866,1153.9,160.1,139.9,14.1,50.7
Microcline,Feldspar,0.1,419.2,1.8,26346,73698,806.6,481.1,3,20547,459.7,61.1,12.8,3.8,3.2
Microcline,Feldspar,216.8,1052.2,817.5,30575,33839,600,495.5,143.3,5346.4,191.9,44.3,38.2,13.7,31
Microcline,Feldspar,704.8,1886.2,570.3,21850,61232,734.1,485.1,57.8,14819,417,21.4,7.6,2.4,0.4
Microcline,Feldspar,1594.6,2895.4,801.6,28622,75154,1883.7,1462,92.2,17150,1378.8,107.9,179.9,18.3,55.3
Microcline,Feldspar,46.6,1010.7,349.6,26359,72570,1102.3,819.8,55.9,18865,667.3,158.7,115.5,24.3,31.1
Microcline,Feldspar,0.1,339.9,47.1,27690,77792,640.5,440.2,7.5,20898,475.5,69.6,55.5,11.2,40.6
Microcline,Feldspar,587,1137.4,769,17154,47084,560.6,379,105.8,10861,341.5,13.1,3.9,0,0
Microcline,Feldspar,1130.7,1849.2,370.1,30476,84390,1845.9,1706.2,55.4,21030,1037.1,180,149.6,12.9,15.7
Microcline,Feldspar,639.4,1392,209.3,26757,75704,1235.7,1071,12.1,18754,593.3,38.2,2.7,0,0
Microcline,Feldspar,0.1,0,4.1,15344,43302,134,1.5,3.3,13060,151.4,58.5,14.8,2.1,5.3
Microcline,Feldspar,473.5,1447.1,418.3,29785,81970,1921.9,1390.1,116.7,21206,906.1,139.4,105,8.3,25
Microcline,Feldspar,378.4,1501.5,136.8,33494,91810,1103.6,1185.1,54.4,22818,704.7,74.3,10.1,0,0
Microcline,Feldspar,35.3,677.4,1.8,33870,93996,944.6,1071.3,0,23828,517.6,45.2,79.6,27.6,47.4
Microcline,Feldspar,19,834.2,25.5,32813,88543,852.2,934.8,0.4,22596,588.1,92.7,72.2,30.7,59.4
Microcline,Feldspar,0.1,686.3,281.8,21570,58967,582.1,517.6,89.4,15653,503,119.1,50.3,15.5,23.4
Microcline,Feldspar,0.1,512.2,36.3,27504,78497,422.6,506.1,6.9,20833,474.6,61.6,15.5,0,0.7
